Repository: MahdiTBT/DMA-analysis-suite

# DMA-analysis-suite
A Python library for processing and analyzing Dynamic Mechanical Analysis (DMA) data, including master curve construction, Prony series fitting, and temperature-dependent shift modeling. This tool provides a comprehensive workflow for aligning, fitting, and interpreting viscoelastic data.

File: auto_mastercurve/Data/T-10.txt
         Index            Ts             t             f             F             x         Phase            F0            x0            Tr            E'            E"            E*     tan_delta            D'            D"            D*          Eta'          Eta"          Eta*
           [#]          [°C]           [s]          [Hz]           [N]          [µm]         [rad]           [N]          [µm]          [°C]         [MPa]         [MPa]         [MPa]            []       [1/MPa]       [1/MPa]       [1/MPa]        [MPas]        [MPas]        [MPas]
             0  -5.91320e-01   0.00000e+00   9.99999e-02   2.99789e+00   2.21212e+00   1.59665e-02   5.87857e+00   2.85796e+01   0.00000e+00   2.93911e+03   5.45177e+01   2.93962e+03   1.85491e-02   3.40122e-04   6.30894e-06   3.40180e-04   8.67678e+01   4.67775e+03   4.67855e+03
             1  -8.79091e-01   7.55312e+01   1.12200e-01   2.99679e+00   2.20756e+00   1.57344e-02   5.88491e+00   2.78492e+01   0.00000e+00   2.94495e+03   5.38480e+01   2.94544e+03   1.82849e-02   3.39451e-04   6.20683e-06   3.39508e-04   7.63832e+01   4.17739e+03   4.17809e+03
             2  -9.95886e-01   9.80692e+01   1.25890e-01   2.99797e+00   2.20572e+00   1.56980e-02   5.88765e+00   2.74044e+01   0.00000e+00   2.94916e+03   5.38123e+01   2.94965e+03   1.82466e-02   3.38967e-04   6.18500e-06   3.39023e-04   6.80317e+01   3.72845e+03   3.72907e+03
             3  -1.12019e+00   1.20054e+02   1.41250e-01   2.99950e+00   2.20442e+00   1.55245e-02   5.88935e+00   2.70837e+01   0.00000e+00   2.95297e+03   5.32919e+01   2.95345e+03   1.80469e-02   3.38532e-04   6.10946e-06   3.38587e-04   6.00473e+01   3.32729e+03   3.32783e+03
             4  -1.23470e+00   1.39655e+02   1.58480e-01   3.00025e+00   2.20211e+00   1.56661e-02   5.89085e+00   2.68025e+01   0.00000e+00   2.95744e+03   5.38690e+01   2.95793e+03   1.82147e-02   3.38018e-04   6.15691e-06   3.38074e-04   5.40985e+01   2.97004e+03   2.97053e+03
             5  -1.34016e+00   1.57120e+02   1.77820e-01   2.99988e+00   2.19914e+00   1.57673e-02   5.89258e+00   2.65056e+01   0.00000e+00   2.96166e+03   5.42995e+01   2.96216e+03   1.83341e-02   3.37535e-04   6.18841e-06   3.37592e-04   4.85999e+01   2.65079e+03   2.65124e+03
             6  -1.43623e+00   1.72973e+02   1.99520e-01   3.00020e+00   2.19698e+00   1.57324e-02   5.89387e+00   2.62539e+01   0.00000e+00   2.96544e+03   5.42472e+01   2.96594e+03   1.82931e-02   3.37105e-04   6.16671e-06   3.37162e-04   4.32725e+01   2.36550e+03   2.36590e+03
             7  -1.53925e+00   1.89536e+02   2.23870e-01   2.99974e+00   2.19421e+00   1.58084e-02   5.89488e+00   2.60407e+01   0.00000e+00   2.96927e+03   5.45774e+01   2.96978e+03   1.83807e-02   3.36669e-04   6.18822e-06   3.36726e-04   3.88005e+01   2.11094e+03   2.11129e+03
             8  -1.61818e+00   2.02364e+02   2.51180e-01   2.99974e+00   2.19175e+00   1.58971e-02   5.89599e+00   2.58463e+01   0.00000e+00   2.97316e+03   5.49502e+01   2.97367e+03   1.84821e-02   3.36228e-04   6.21419e-06   3.36285e-04   3.48181e+01   1.88388e+03   1.88421e+03
             9  -1.70656e+00   2.16124e+02   2.81830e-01   2.99831e+00   2.18816e+00   1.60922e-02   5.89745e+00   2.56657e+01   0.00000e+00   2.97718e+03   5.56933e+01   2.97770e+03   1.87067e-02   3.35770e-04   6.28116e-06   3.35829e-04   3.14512e+01   1.68128e+03   1.68157e+03
            10  -1.77193e+00   2.26437e+02   3.16220e-01   2.99888e+00   2.18600e+00   1.63372e-02   5.89907e+00   2.54935e+01   0.00000e+00   2.98127e+03   5.66101e+01   2.98181e+03   1.89886e-02   3.35307e-04   6.36700e-06   3.35367e-04   2.84921e+01   1.50049e+03   1.50076e+03
            11  -1.85663e+00   2.40070e+02   3.54809e-01   3.00388e+00   2.18702e+00   1.64353e-02   5.90068e+00   2.53270e+01   0.00000e+00   2.98545e+03   5.70141e+01   2.98599e+03   1.90974e-02   3.34836e-04   6.39449e-06   3.34897e-04   2.55745e+01   1.33916e+03   1.33941e+03
            12  -1.93007e+00   2.50972e+02   3.98099e-01   2.99733e+00   2.17960e+00   1.65612e-02   5.90228e+00   2.51642e+01   0.00000e+00   2.98969e+03   5.75131e+01   2.99024e+03   1.92372e-02   3.34359e-04   6.43212e-06   3.34421e-04   2.29930e+01   1.19524e+03   1.19546e+03
            13  -2.00901e+00   2.63076e+02   4.46679e-01   2.99985e+00   2.17875e+00   1.66745e-02   5.90388e+00   2.50026e+01   0.00000e+00   2.99398e+03   5.79651e+01   2.99454e+03   1.93606e-02   3.33879e-04   6.46409e-06   3.33942e-04   2.06534e+01   1.06677e+03   1.06697e+03
            14  -2.10940e+00   2.77699e+02   5.01179e-01   3.00068e+00   2.17665e+00   1.68934e-02   5.90549e+00   2.48418e+01   0.00000e+00   2.99831e+03   5.87847e+01   2.99889e+03   1.96059e-02   3.33393e-04   6.53647e-06   3.33457e-04   1.86677e+01   9.52147e+02   9.52330e+02
            15  -2.20771e+00   2.93003e+02   5.62339e-01   3.00139e+00   2.17438e+00   1.70826e-02   5.90710e+00   2.46829e+01   0.00000e+00   3.00280e+03   5.94992e+01   3.00339e+03   1.98146e-02   3.32892e-04   6.59610e-06   3.32957e-04   1.68396e+01   8.49862e+02   8.50029e+02
            16  -2.30102e+00   3.06942e+02   6.30949e-01   3.00125e+00   2.17143e+00   1.73097e-02   5.90869e+00   2.45271e+01   0.00000e+00   3.00737e+03   6.03442e+01   3.00798e+03   2.00654e-02   3.32382e-04   6.66939e-06   3.32449e-04   1.52216e+01   7.58601e+02   7.58754e+02
            17  -2.39313e+00   3.20730e+02   7.07939e-01   3.00167e+00   2.16890e+00   1.75611e-02   5.91020e+00   2.43711e+01   0.00000e+00   3.01197e+03   6.12704e+01   3.01259e+03   2.03423e-02   3.31872e-04   6.75104e-06   3.31940e-04   1.37745e+01   6.77134e+02   6.77274e+02
            18  -2.48718e+00   3.34931e+02   7.94319e-01   3.00123e+00   2.16575e+00   1.78422e-02   5.91133e+00   2.42152e+01   0.00000e+00   3.01655e+03   6.22957e+01   3.01720e+03   2.06513e-02   3.31363e-04   6.84306e-06   3.31433e-04   1.24820e+01   6.04417e+02   6.04546e+02
            19  -2.57753e+00   3.47892e+02   8.91249e-01   3.00068e+00   2.16254e+00   1.81463e-02   5.91227e+00   2.40648e+01   0.00000e+00   3.02111e+03   6.33954e+01   3.02178e+03   2.09841e-02   3.30858e-04   6.94277e-06   3.30931e-04   1.13209e+01   5.39496e+02   5.39615e+02
            20  -2.63425e+00   3.56652e+02   9.99999e-01   2.99797e+00   2.15779e+00   1.84915e-02   5.91319e+00   2.39211e+01   0.00000e+00   3.02567e+03   6.46334e+01   3.02636e+03   2.13617e-02   3.30354e-04   7.05691e-06   3.30429e-04   1.02867e+01   4.81552e+02   4.81662e+02
            21  -2.71541e+00   3.69238e+02   1.12202e+00   3.00052e+00   2.15681e+00   1.88275e-02   5.91408e+00   2.37848e+01   0.00000e+00   3.03029e+03   6.58318e+01   3.03101e+03   2.17246e-02   3.29846e-04   7.16576e-06   3.29924e-04   9.33804e+00   4.29838e+02   4.29939e+02
            22  -2.80122e+00   3.81620e+02   1.25892e+00   3.00192e+00   2.15492e+00   1.91654e-02   5.91495e+00   2.36548e+01   0.00000e+00   3.03502e+03   6.70306e+01   3.03576e+03   2.20857e-02   3.29326e-04   7.27341e-06   3.29407e-04   8.47414e+00   3.83693e+02   3.83787e+02
            23  -2.87782e+00   3.93676e+02   1.41253e+00   3.00200e+00   2.15202e+00   1.94710e-02   5.91581e+00   2.35298e+01   0.00000e+00   3.03989e+03   6.81062e+01   3.04065e+03   2.24042e-02   3.28795e-04   7.36638e-06   3.28877e-04   7.67379e+00   3.42516e+02   3.42602e+02
            24  -2.94241e+00   4.05351e+02   1.58489e+00   3.00169e+00   2.14879e+00   1.97806e-02   5.91666e+00   2.34086e+01   0.00000e+00   3.04485e+03   6.91852e+01   3.04564e+03   2.27220e-02   3.28253e-04   7.45857e-06   3.28338e-04   6.94760e+00   3.05765e+02   3.05844e+02
            25  -3.01400e+00   4.17046e+02   1.77828e+00   3.00144e+00   2.14555e+00   2.00796e-02   5.91750e+00   2.32905e+01   0.00000e+00   3.04991e+03   7.02131e+01   3.05072e+03   2.30214e-02   3.27705e-04   7.54422e-06   3.27792e-04   6.28404e+00   2.72965e+02   2.73038e+02
            26  -3.07904e+00   4.28422e+02   1.99526e+00   3.00190e+00   2.14279e+00   2.04102e-02   5.91832e+00   2.31793e+01   0.00000e+00   3.05505e+03   7.13388e+01   3.05588e+03   2.33511e-02   3.27149e-04   7.63928e-06   3.27238e-04   5.69046e+00   2.43691e+02   2.43757e+02
            27  -3.13761e+00   4.39303e+02   2.23872e+00   3.00211e+00   2.13979e+00   2.07602e-02   5.91911e+00   2.30746e+01   0.00000e+00   3.06029e+03   7.25168e+01   3.06115e+03   2.36960e-02   3.26583e-04   7.73872e-06   3.26675e-04   5.15537e+00   2.17562e+02   2.17623e+02
            28  -3.19686e+00   4.50108e+02   2.51189e+00   3.00037e+00   2.13534e+00   2.11491e-02   5.91987e+00   2.29758e+01   0.00000e+00   3.06565e+03   7.38148e+01   3.06653e+03   2.40781e-02   3.26006e-04   7.84961e-06   3.26101e-04   4.67696e+00   1.94242e+02   1.94298e+02
            29  -3.25403e+00   4.61015e+02   2.81838e+00   3.00076e+00   2.13235e+00   2.15426e-02   5.92061e+00   2.28822e+01   0.00000e+00   3.07113e+03   7.51074e+01   3.07205e+03   2.44560e-02   3.25418e-04   7.95842e-06   3.25516e-04   4.24135e+00   1.73428e+02   1.73480e+02
            30  -3.30577e+00   4.71763e+02   3.16228e+00   3.00241e+00   2.13021e+00   2.19539e-02   5.92133e+00   2.27940e+01   0.00000e+00   3.07672e+03   7.64379e+01   3.07767e+03   2.48439e-02   3.24821e-04   8.06983e-06   3.24921e-04   3.84706e+00   1.54849e+02   1.54897e+02
            31  -3.35837e+00   4.82213e+02   3.54812e+00   2.99970e+00   2.12492e+00   2.23572e-02   5.92203e+00   2.27108e+01   0.00000e+00   3.08240e+03   7.77083e+01   3.08337e+03   2.52104e-02   3.24217e-04   8.17363e-06   3.24320e-04   3.48569e+00   1.38264e+02   1.38308e+02
            32  -3.40494e+00   4.92523e+02   3.98106e+00   3.00048e+00   2.12208e+00   2.27345e-02   5.92271e+00   2.26323e+01   0.00000e+00   3.08815e+03   7.88484e+01   3.08916e+03   2.55326e-02   3.23608e-04   8.26253e-06   3.23713e-04   3.15220e+00   1.23458e+02   1.23498e+02
            33  -3.44566e+00   5.02745e+02   4.46683e+00   3.00045e+00   2.11864e+00   2.31039e-02   5.92337e+00   2.25584e+01   0.00000e+00   3.09398e+03   7.99177e+01   3.09501e+03   2.58301e-02   3.22993e-04   8.34292e-06   3.23100e-04   2.84750e+00   1.10240e+02   1.10276e+02
            34  -3.48583e+00   5.12914e+02   5.01186e+00   3.00123e+00   2.11573e+00   2.35019e-02   5.92400e+00   2.24894e+01   0.00000e+00   3.09988e+03   8.10425e+01   3.10094e+03   2.61437e-02   3.22372e-04   8.42801e-06   3.22483e-04   2.57356e+00   9.84388e+01   9.84725e+01
            35  -3.52087e+00   5.23041e+02   5.62341e+00   2.99822e+00   2.11011e+00   2.39356e-02   5.92461e+00   2.24256e+01   0.00000e+00   3.10589e+03   8.22439e+01   3.10697e+03   2.64800e-02   3.21744e-04   8.51978e-06   3.21857e-04   2.32768e+00   8.79034e+01   8.79342e+01
            36  -3.55486e+00   5.33125e+02   6.30957e+00   3.00062e+00   2.10827e+00   2.43979e-02   5.92520e+00   2.23669e+01   0.00000e+00   3.11196e+03   8.34881e+01   3.11308e+03   2.68281e-02   3.21109e-04   8.61476e-06   3.21225e-04   2.10594e+00   7.84974e+01   7.85256e+01
            37  -3.58728e+00   5.43026e+02   7.07945e+00   2.99991e+00   2.10422e+00   2.48999e-02   5.92575e+00   2.23137e+01   0.00000e+00   3.11810e+03   8.48068e+01   3.11925e+03   2.71983e-02   3.20471e-04   8.71626e-06   3.20590e-04   1.90656e+00   7.00988e+01   7.01247e+01
            38  -3.61628e+00   5.52875e+02   7.94328e+00   2.99816e+00   2.09943e+00   2.54629e-02   5.92628e+00   2.22651e+01   0.00000e+00   3.12427e+03   8.62694e+01   3.12547e+03   2.76126e-02   3.19830e-04   8.83135e-06   3.19952e-04   1.72853e+00   6.25993e+01   6.26232e+01
            39  -3.64329e+00   5.62745e+02   8.91251e+00   2.99939e+00   2.09669e+00   2.60814e-02   5.92680e+00   2.22210e+01   0.00000e+00   3.13051e+03   8.78465e+01   3.13175e+03   2.80614e-02   3.19185e-04   8.95677e-06   3.19311e-04   1.56872e+00   5.59031e+01   5.59251e+01
            40  -3.66168e+00   5.72557e+02   1.00000e+01   2.99729e+00   2.09159e+00   2.67381e-02   5.92728e+00   2.21820e+01   0.00000e+00   3.13685e+03   8.94641e+01   3.13813e+03   2.85204e-02   3.18532e-04   9.08464e-06   3.18661e-04   1.42387e+00   4.99246e+01   4.99449e+01
            41  -3.67782e+00   5.82315e+02   1.12202e+01   2.99511e+00   2.08635e+00   2.74262e-02   5.92773e+00   2.21496e+01   0.00000e+00   3.14334e+03   9.10856e+01   3.14466e+03   2.89773e-02   3.17866e-04   9.21089e-06   3.17999e-04   1.29202e+00   4.45874e+01   4.46061e+01
            42  -3.69580e+00   5.93716e+02   1.25893e+01   2.99891e+00   2.08517e+00   2.81485e-02   5.92815e+00   2.21228e+01   0.00000e+00   3.15005e+03   9.27085e+01   3.15141e+03   2.94308e-02   3.17181e-04   9.33490e-06   3.17318e-04   1.17203e+00   3.98233e+01   3.98405e+01
            43  -3.70742e+00   6.05233e+02   1.41254e+01   2.99877e+00   2.08111e+00   2.88954e-02   5.92853e+00   2.21008e+01   0.00000e+00   3.15702e+03   9.42820e+01   3.15843e+03   2.98642e-02   3.16472e-04   9.45120e-06   3.16613e-04   1.06230e+00   3.55711e+01   3.55870e+01
            44  -3.71573e+00   6.14976e+02   1.58489e+01   3.00223e+00   2.07938e+00   2.97099e-02   5.92889e+00   2.20835e+01   0.00000e+00   3.16431e+03   9.59496e+01   3.16576e+03   3.03224e-02   3.15734e-04   9.57384e-06   3.15880e-04   9.63526e-01   3.17760e+01   3.17906e+01
            45  -3.71837e+00   6.24690e+02   1.77828e+01   2.99906e+00   2.07291e+00   3.05820e-02   5.92921e+00   2.20701e+01   0.00000e+00   3.17187e+03   9.76512e+01   3.17337e+03   3.07866e-02   3.14973e-04   9.69696e-06   3.15122e-04   8.73973e-01   2.83881e+01   2.84015e+01
            46  -3.72295e+00   6.34450e+02   1.99526e+01   2.99333e+00   2.06469e+00   3.15557e-02   5.92951e+00   2.20607e+01   0.00000e+00   3.17940e+03   9.95180e+01   3.18096e+03   3.13008e-02   3.14216e-04   9.83523e-06   3.14370e-04   7.93820e-01   2.53610e+01   2.53734e+01
            47  -3.72359e+00   6.44171e+02   2.23872e+01   3.00572e+00   2.06917e+00   3.26025e-02   5.92977e+00   2.20552e+01   0.00000e+00   3.18658e+03   1.01404e+02   3.18820e+03   3.18221e-02   3.13498e-04   9.97618e-06   3.13657e-04   7.20900e-01   2.26540e+01   2.26655e+01
            48  -3.72041e+00   6.53817e+02   2.51189e+01   2.99548e+00   2.05833e+00   3.35769e-02   5.93001e+00   2.20531e+01   0.00000e+00   3.19329e+03   1.02725e+02   3.19494e+03   3.21689e-02   3.12833e-04   1.00635e-05   3.12995e-04   6.50870e-01   2.02329e+01   2.02434e+01
            49  -3.72202e+00   6.63459e+02   2.81838e+01   2.99810e+00   2.05672e+00   3.43338e-02   5.93023e+00   2.20531e+01   0.00000e+00   3.19934e+03   1.02885e+02   3.20099e+03   3.21581e-02   3.12242e-04   1.00411e-05   3.12403e-04   5.80993e-01   1.80668e+01   1.80761e+01
            50  -3.71497e+00   6.73090e+02   3.16228e+01   2.98700e+00   2.04605e+00   3.50416e-02   5.93044e+00   2.20553e+01   0.00000e+00   3.20473e+03   1.02476e+02   3.20636e+03   3.19765e-02   3.11720e-04   9.96773e-06   3.11880e-04   5.15753e-01   1.61291e+01   1.61374e+01
            51  -3.72198e+00   6.82706e+02   3.54813e+01   2.98317e+00   2.04040e+00   3.57083e-02   5.93062e+00   2.20601e+01   0.00000e+00   3.21002e+03   1.01504e+02   3.21163e+03   3.16209e-02   3.11213e-04   9.84082e-06   3.11368e-04   4.55305e-01   1.43989e+01   1.44061e+01
            52  -3.73276e+00   6.92286e+02   3.98107e+01   2.98759e+00   2.04028e+00   3.64887e-02   5.93079e+00   2.20683e+01   0.00000e+00   3.21547e+03   1.00513e+02   3.21704e+03   3.12592e-02   3.10693e-04   9.71199e-06   3.10845e-04   4.01830e-01   1.28548e+01   1.28611e+01
            53  -3.72539e+00   7.01844e+02   4.46684e+01   2.99259e+00   2.04062e+00   3.79904e-02   5.93094e+00   2.20807e+01   0.00000e+00   3.22061e+03   1.01748e+02   3.22222e+03   3.15928e-02   3.10191e-04   9.79980e-06   3.10345e-04   3.62532e-01   1.14751e+01   1.14809e+01
            54  -3.71548e+00   7.11404e+02   5.01187e+01   3.00638e+00   2.04676e+00   4.03065e-02   5.93107e+00   2.20984e+01   0.00000e+00   3.22585e+03   1.05530e+02   3.22757e+03   3.27140e-02   3.09665e-04   1.01304e-05   3.09830e-04   3.35117e-01   1.02439e+01   1.02493e+01
            55  -3.69432e+00   7.20958e+02   5.62341e+01   3.00845e+00   2.04420e+00   4.38417e-02   5.93118e+00   2.21193e+01   0.00000e+00   3.23206e+03   1.13390e+02   3.23404e+03   3.50830e-02   3.09020e-04   1.08413e-05   3.09210e-04   3.20919e-01   9.14743e+00   9.15306e+00
            56  -3.66694e+00   7.34768e+02   6.30957e+01   2.99919e+00   2.03407e+00   4.63036e-02   5.93129e+00   2.21415e+01   0.00000e+00   3.23803e+03   1.16434e+02   3.24012e+03   3.59583e-02   3.08431e-04   1.10906e-05   3.08630e-04   2.93698e-01   8.16773e+00   8.17301e+00
            57  -3.63787e+00   7.48979e+02   7.07946e+01   2.99957e+00   2.02993e+00   4.92058e-02   5.93138e+00   2.21674e+01   0.00000e+00   3.24476e+03   1.20405e+02   3.24700e+03   3.71075e-02   3.07765e-04   1.14204e-05   3.07977e-04   2.70685e-01   7.29463e+00   7.29965e+00
            58  -3.60574e+00   7.63170e+02   7.94328e+01   2.99845e+00   2.02405e+00   5.24650e-02   5.93145e+00   2.21986e+01   0.00000e+00   3.25252e+03   1.24904e+02   3.25492e+03   3.84021e-02   3.07001e-04   1.17895e-05   3.07227e-04   2.50263e-01   6.51689e+00   6.52169e+00
            59  -3.56780e+00   7.77327e+02   8.91251e+01   2.99386e+00   2.01615e+00   5.51770e-02   5.93147e+00   2.22315e+01   0.00000e+00   3.25938e+03   1.26243e+02   3.26183e+03   3.87322e-02   3.06347e-04   1.18655e-05   3.06577e-04   2.25439e-01   5.82044e+00   5.82480e+00
]1[JAL03-01_Freq0.1-100_

File: auto_mastercurve/Data/T10.txt
         Index            Ts             t             f             F             x         Phase            F0            x0            Tr            E'            E"            E*     tan_delta            D'            D"            D*          Eta'          Eta"          Eta*
           [#]          [°C]           [s]          [Hz]           [N]          [µm]         [rad]           [N]          [µm]          [°C]         [MPa]         [MPa]         [MPa]            []       [1/MPa]       [1/MPa]       [1/MPa]        [MPas]        [MPas]        [MPas]
             0   7.73842e+00   0.00000e+00   9.99999e-02   3.00003e+00   2.26492e+00   1.22866e-02   5.81261e+00   3.51418e+01   1.00000e+01   2.86210e+03   4.06483e+01   2.86239e+03   1.42023e-02   3.49323e-04   4.96118e-06   3.49358e-04   6.46939e+01   4.55519e+03   4.55564e+03
             1   7.48182e+00   7.34189e+01   1.12200e-01   2.99823e+00   2.26034e+00   1.29309e-02   5.81549e+00   3.45919e+01   1.00000e+01   2.86681e+03   4.28763e+01   2.86713e+03   1.49561e-02   3.48742e-04   5.21582e-06   3.48781e-04   6.08198e+01   4.06655e+03   4.06701e+03
             2   7.47581e+00   9.59240e+01   1.25890e-01   2.99883e+00   2.25864e+00   1.31217e-02   5.81659e+00   3.44094e+01   1.00000e+01   2.86997e+03   4.35682e+01   2.87030e+03   1.51807e-02   3.48355e-04   5.28827e-06   3.48395e-04   5.50806e+01   3.62834e+03   3.62875e+03
             3   7.54856e+00   1.17897e+02   1.41250e-01   3.00037e+00   2.25802e+00   1.29597e-02   5.81674e+00   3.43879e+01   1.00000e+01   2.87261e+03   4.30713e+01   2.87293e+03   1.49938e-02   3.48037e-04   5.21839e-06   3.48076e-04   4.85311e+01   3.23675e+03   3.23711e+03
             4   7.70945e+00   1.37487e+02   1.58480e-01   2.99786e+00   2.25475e+00   1.28802e-02   5.81665e+00   3.43973e+01   1.00000e+01   2.87466e+03   4.28362e+01   2.87498e+03   1.49013e-02   3.47790e-04   5.18252e-06   3.47828e-04   4.30187e+01   2.88691e+03   2.88723e+03
             5   7.82645e+00   1.54942e+02   1.77820e-01   3.00123e+00   2.25525e+00   1.30043e-02   5.81676e+00   3.43676e+01   1.00000e+01   2.87766e+03   4.32955e+01   2.87799e+03   1.50454e-02   3.47426e-04   5.22715e-06   3.47465e-04   3.87510e+01   2.57561e+03   2.57590e+03
             6   7.91158e+00   1.70783e+02   1.99520e-01   2.99850e+00   2.25176e+00   1.30168e-02   5.81665e+00   3.43810e+01   1.00000e+01   2.87981e+03   4.33641e+01   2.88013e+03   1.50580e-02   3.47167e-04   5.22764e-06   3.47206e-04   3.45912e+01   2.29719e+03   2.29745e+03
             7   7.97748e+00   1.85137e+02   2.23870e-01   3.00069e+00   2.25188e+00   1.30823e-02   5.81631e+00   3.44305e+01   1.00000e+01   2.88208e+03   4.36093e+01   2.88241e+03   1.51312e-02   3.46893e-04   5.24890e-06   3.46932e-04   3.10030e+01   2.04895e+03   2.04918e+03
             8   8.03407e+00   1.98019e+02   2.51180e-01   3.00004e+00   2.24982e+00   1.31445e-02   5.81588e+00   3.44909e+01   1.00000e+01   2.88440e+03   4.38417e+01   2.88474e+03   1.51996e-02   3.46612e-04   5.26836e-06   3.46652e-04   2.77794e+01   1.82764e+03   1.82786e+03
             9   8.08255e+00   2.09571e+02   2.81830e-01   2.99917e+00   2.24765e+00   1.32232e-02   5.81541e+00   3.45534e+01   1.00000e+01   2.88667e+03   4.41251e+01   2.88701e+03   1.52858e-02   3.46339e-04   5.29407e-06   3.46380e-04   2.49183e+01   1.63016e+03   1.63035e+03
            10   8.12539e+00   2.19938e+02   3.16220e-01   2.99866e+00   2.24578e+00   1.33187e-02   5.81493e+00   3.46145e+01   1.00000e+01   2.88890e+03   4.44611e+01   2.88924e+03   1.53903e-02   3.46071e-04   5.32614e-06   3.46112e-04   2.23775e+01   1.45400e+03   1.45417e+03
            11   8.16512e+00   2.31361e+02   3.54809e-01   2.99922e+00   2.24468e+00   1.34413e-02   5.81444e+00   3.46740e+01   1.00000e+01   2.89116e+03   4.48850e+01   2.89151e+03   1.55249e-02   3.45799e-04   5.36850e-06   3.45841e-04   2.01338e+01   1.29687e+03   1.29703e+03
            12   8.21155e+00   2.42318e+02   3.98099e-01   2.99979e+00   2.24356e+00   1.35650e-02   5.81394e+00   3.47321e+01   1.00000e+01   2.89346e+03   4.53098e+01   2.89382e+03   1.56594e-02   3.45522e-04   5.41066e-06   3.45564e-04   1.81143e+01   1.15677e+03   1.15691e+03
            13   8.26078e+00   2.52156e+02   4.46679e-01   2.99961e+00   2.24185e+00   1.36701e-02   5.81344e+00   3.47886e+01   1.00000e+01   2.89583e+03   4.56687e+01   2.89619e+03   1.57705e-02   3.45238e-04   5.44457e-06   3.45281e-04   1.62721e+01   1.03181e+03   1.03193e+03
            14   8.34961e+00   2.64660e+02   5.01179e-01   3.00026e+00   2.24073e+00   1.37633e-02   5.81293e+00   3.48427e+01   1.00000e+01   2.89825e+03   4.59838e+01   2.89861e+03   1.58661e-02   3.44949e-04   5.47299e-06   3.44993e-04   1.46026e+01   9.20370e+02   9.20485e+02
            15   8.41150e+00   2.77835e+02   5.62339e-01   3.00170e+00   2.24018e+00   1.37994e-02   5.81243e+00   3.48941e+01   1.00000e+01   2.90069e+03   4.61006e+01   2.90106e+03   1.58930e-02   3.44659e-04   5.47765e-06   3.44702e-04   1.30475e+01   8.20962e+02   8.21066e+02
            16   8.45515e+00   2.89644e+02   6.30949e-01   3.00169e+00   2.23852e+00   1.38754e-02   5.81193e+00   3.49426e+01   1.00000e+01   2.90319e+03   4.63467e+01   2.90356e+03   1.59641e-02   3.44361e-04   5.49742e-06   3.44405e-04   1.16908e+01   7.32320e+02   7.32413e+02
            17   8.49163e+00   3.00247e+02   7.07939e-01   3.00073e+00   2.23614e+00   1.39733e-02   5.81144e+00   3.49884e+01   1.00000e+01   2.90569e+03   4.66604e+01   2.90606e+03   1.60583e-02   3.44064e-04   5.52508e-06   3.44108e-04   1.04899e+01   6.53241e+02   6.53325e+02
            18   8.51990e+00   3.11022e+02   7.94319e-01   3.00106e+00   2.23468e+00   1.41441e-02   5.81112e+00   3.50305e+01   1.00000e+01   2.90825e+03   4.72142e+01   2.90864e+03   1.62345e-02   3.43758e-04   5.58076e-06   3.43804e-04   9.46014e+00   5.82717e+02   5.82794e+02
            19   8.54337e+00   3.21541e+02   8.91249e-01   3.00064e+00   2.23259e+00   1.43076e-02   5.81123e+00   3.50669e+01   1.00000e+01   2.91095e+03   4.77376e+01   2.91134e+03   1.63993e-02   3.43438e-04   5.63215e-06   3.43484e-04   8.52475e+00   5.19823e+02   5.19893e+02
            20   8.56319e+00   3.30348e+02   9.99999e-01   3.00053e+00   2.23064e+00   1.44942e-02   5.81154e+00   3.50968e+01   1.00000e+01   2.91379e+03   4.83327e+01   2.91419e+03   1.65876e-02   3.43102e-04   5.69124e-06   3.43149e-04   7.69241e+00   4.63744e+02   4.63808e+02
            21   8.58849e+00   3.40788e+02   1.12202e+00   3.00077e+00   2.22885e+00   1.46915e-02   5.81189e+00   3.51203e+01   1.00000e+01   2.91677e+03   4.89565e+01   2.91718e+03   1.67845e-02   3.42749e-04   5.75287e-06   3.42797e-04   6.94433e+00   4.13735e+02   4.13793e+02
            22   8.60727e+00   3.50234e+02   1.25892e+00   3.00093e+00   2.22692e+00   1.48995e-02   5.81228e+00   3.51378e+01   1.00000e+01   2.91988e+03   4.96076e+01   2.92030e+03   1.69896e-02   3.42381e-04   5.81693e-06   3.42431e-04   6.27149e+00   3.69137e+02   3.69190e+02
            23   8.62323e+00   3.59444e+02   1.41253e+00   3.00106e+00   2.22491e+00   1.51207e-02   5.81269e+00   3.51504e+01   1.00000e+01   2.92309e+03   5.02927e+01   2.92352e+03   1.72053e-02   3.42003e-04   5.88427e-06   3.42053e-04   5.66667e+00   3.29355e+02   3.29404e+02
            24   8.62915e+00   3.68344e+02   1.58489e+00   3.00115e+00   2.22283e+00   1.53573e-02   5.81312e+00   3.51588e+01   1.00000e+01   2.92638e+03   5.10173e+01   2.92682e+03   1.74336e-02   3.41616e-04   5.95561e-06   3.41668e-04   5.12318e+00   2.93868e+02   2.93912e+02
            25   8.63720e+00   3.76914e+02   1.77828e+00   3.00091e+00   2.22045e+00   1.55882e-02   5.81357e+00   3.51636e+01   1.00000e+01   2.92974e+03   5.17074e+01   2.93020e+03   1.76491e-02   3.41221e-04   6.02226e-06   3.41274e-04   4.62779e+00   2.62210e+02   2.62251e+02
            26   8.64046e+00   3.85506e+02   1.99526e+00   3.00045e+00   2.21785e+00   1.58020e-02   5.81403e+00   3.51641e+01   1.00000e+01   2.93320e+03   5.23218e+01   2.93367e+03   1.78378e-02   3.40816e-04   6.07941e-06   3.40870e-04   4.17354e+00   2.33972e+02   2.34009e+02
            27   8.64607e+00   3.94246e+02   2.23872e+00   3.00098e+00   2.21596e+00   1.60061e-02   5.81441e+00   3.51610e+01   1.00000e+01   2.93673e+03   5.28832e+01   2.93720e+03   1.80075e-02   3.40405e-04   6.12985e-06   3.40460e-04   3.75957e+00   2.08778e+02   2.08812e+02
            28   8.64388e+00   4.02509e+02   2.51189e+00   3.00179e+00   2.21424e+00   1.62355e-02   5.81441e+00   3.51545e+01   1.00000e+01   2.94030e+03   5.35077e+01   2.94079e+03   1.81980e-02   3.39989e-04   6.18713e-06   3.40045e-04   3.39029e+00   1.86299e+02   1.86330e+02
            29   8.64141e+00   4.10655e+02   2.81838e+00   3.00030e+00   2.21080e+00   1.64903e-02   5.81425e+00   3.51445e+01   1.00000e+01   2.94391e+03   5.41930e+01   2.94441e+03   1.84085e-02   3.39569e-04   6.25096e-06   3.39627e-04   3.06030e+00   1.66244e+02   1.66272e+02
            30   8.63449e+00   4.18855e+02   3.16228e+00   3.00167e+00   2.20946e+00   1.67886e-02   5.81411e+00   3.51311e+01   1.00000e+01   2.94755e+03   5.49976e+01   2.94806e+03   1.86587e-02   3.39147e-04   6.32805e-06   3.39206e-04   2.76799e+00   1.48348e+02   1.48374e+02
            31   8.62567e+00   4.26883e+02   3.54812e+00   3.00042e+00   2.20618e+00   1.70951e-02   5.81399e+00   3.51148e+01   1.00000e+01   2.95121e+03   5.57962e+01   2.95173e+03   1.89062e-02   3.38723e-04   6.40399e-06   3.38784e-04   2.50280e+00   1.32380e+02   1.32403e+02
            32   8.61521e+00   4.34610e+02   3.98106e+00   3.00155e+00   2.20462e+00   1.74190e-02   5.81388e+00   3.50953e+01   1.00000e+01   2.95492e+03   5.66175e+01   2.95546e+03   1.91604e-02   3.38294e-04   6.48186e-06   3.38356e-04   2.26345e+00   1.18132e+02   1.18154e+02
            33   8.60393e+00   4.42404e+02   4.46683e+00   2.99735e+00   2.19909e+00   1.77211e-02   5.81379e+00   3.50726e+01   1.00000e+01   2.95874e+03   5.73217e+01   2.95930e+03   1.93737e-02   3.37854e-04   6.54548e-06   3.37918e-04   2.04239e+00   1.05421e+02   1.05441e+02
            34   8.59101e+00   4.50284e+02   5.01186e+00   3.00047e+00   2.19887e+00   1.80431e-02   5.81373e+00   3.50462e+01   1.00000e+01   2.96267e+03   5.80471e+01   2.96323e+03   1.95929e-02   3.37404e-04   6.61072e-06   3.37469e-04   1.84332e+00   9.40814e+01   9.40994e+01
            35   8.57287e+00   4.58045e+02   5.62341e+00   2.99879e+00   2.19508e+00   1.83739e-02   5.81369e+00   3.50167e+01   1.00000e+01   2.96668e+03   5.87485e+01   2.96726e+03   1.98028e-02   3.36945e-04   6.67244e-06   3.37011e-04   1.66271e+00   8.39636e+01   8.39800e+01
            36   8.55238e+00   4.65715e+02   6.30957e+00   3.01214e+00   2.20222e+00   1.87742e-02   5.81368e+00   3.49839e+01   1.00000e+01   2.97079e+03   5.96303e+01   2.97139e+03   2.00722e-02   3.36475e-04   6.75378e-06   3.36543e-04   1.50414e+00   7.49364e+01   7.49515e+01
            37   8.53112e+00   4.73296e+02   7.07945e+00   2.99866e+00   2.18968e+00   1.92032e-02   5.81369e+00   3.49475e+01   1.00000e+01   2.97501e+03   6.05432e+01   2.97563e+03   2.03506e-02   3.35994e-04   6.83767e-06   3.36064e-04   1.36109e+00   6.68820e+01   6.68959e+01
            38   8.50740e+00   4.80788e+02   7.94328e+00   2.99581e+00   2.18485e+00   1.96589e-02   5.81373e+00   3.49076e+01   1.00000e+01   2.97934e+03   6.14716e+01   2.97997e+03   2.06326e-02   3.35502e-04   6.92228e-06   3.35573e-04   1.23167e+00   5.96954e+01   5.97081e+01
            39   8.47902e+00   4.88180e+02   8.91251e+00   2.99998e+00   2.18507e+00   2.01066e-02   5.81380e+00   3.48647e+01   1.00000e+01   2.98381e+03   6.22857e+01   2.98446e+03   2.08745e-02   3.34996e-04   6.99289e-06   3.35069e-04   1.11227e+00   5.32833e+01   5.32949e+01
            40   8.45257e+00   4.95549e+02   1.00000e+01   2.99642e+00   2.17956e+00   2.06110e-02   5.81390e+00   3.48189e+01   1.00000e+01   2.98843e+03   6.31994e+01   2.98909e+03   2.11480e-02   3.34475e-04   7.07349e-06   3.34550e-04   1.00585e+00   4.75623e+01   4.75729e+01
            41   8.42589e+00   5.02900e+02   1.12202e+01   3.00804e+00   2.18501e+00   2.11435e-02   5.81401e+00   3.47710e+01   1.00000e+01   2.99318e+03   6.41004e+01   2.99387e+03   2.14155e-02   3.33939e-04   7.15147e-06   3.34016e-04   9.09246e-01   4.24574e+01   4.24672e+01
            42   8.39943e+00   5.10254e+02   1.25893e+01   3.00000e+00   2.17607e+00   2.17601e-02   5.81414e+00   3.47212e+01   1.00000e+01   2.99810e+03   6.51714e+01   2.99881e+03   2.17375e-02   3.33387e-04   7.24701e-06   3.33466e-04   8.23905e-01   3.79024e+01   3.79113e+01
            43   8.37144e+00   5.17510e+02   1.41254e+01   2.99872e+00   2.17183e+00   2.24255e-02   5.81428e+00   3.46700e+01   1.00000e+01   3.00337e+03   6.62786e+01   3.00411e+03   2.20680e-02   3.32797e-04   7.34417e-06   3.32878e-04   7.46782e-01   3.38400e+01   3.38482e+01
            44   8.34238e+00   5.24741e+02   1.58489e+01   2.99784e+00   2.16758e+00   2.31981e-02   5.81444e+00   3.46166e+01   1.00000e+01   3.00913e+03   6.76129e+01   3.00989e+03   2.24693e-02   3.32154e-04   7.46326e-06   3.32238e-04   6.78969e-01   3.02177e+01   3.02253e+01
            45   8.31036e+00   5.31936e+02   1.77828e+01   2.99959e+00   2.16502e+00   2.40320e-02   5.81461e+00   3.45613e+01   1.00000e+01   3.01526e+03   6.89913e+01   3.01605e+03   2.28807e-02   3.31473e-04   7.58435e-06   3.31560e-04   6.17468e-01   2.69864e+01   2.69934e+01
            46   8.28102e+00   5.39118e+02   1.99526e+01   2.99791e+00   2.15994e+00   2.50018e-02   5.81479e+00   3.45049e+01   1.00000e+01   3.02143e+03   7.06467e+01   3.02226e+03   2.33819e-02   3.30788e-04   7.73444e-06   3.30879e-04   5.63523e-01   2.41009e+01   2.41075e+01
            47   8.24860e+00   5.46267e+02   2.23872e+01   2.98537e+00   2.14729e+00   2.61114e-02   5.81498e+00   3.44471e+01   1.00000e+01   3.02719e+03   7.25571e+01   3.02806e+03   2.39685e-02   3.30150e-04   7.91318e-06   3.30244e-04   5.15822e-01   2.15209e+01   2.15271e+01
            48   8.21516e+00   5.53381e+02   2.51189e+01   3.00378e+00   2.15766e+00   2.71298e-02   5.81519e+00   3.43877e+01   1.00000e+01   3.03174e+03   7.38501e+01   3.03264e+03   2.43590e-02   3.29648e-04   8.02991e-06   3.29746e-04   4.67920e-01   1.92093e+01   1.92150e+01
            49   8.18087e+00   5.60473e+02   2.81838e+01   2.99936e+00   2.15243e+00   2.77816e-02   5.81542e+00   3.43270e+01   1.00000e+01   3.03492e+03   7.35044e+01   3.03581e+03   2.42195e-02   3.29304e-04   7.97560e-06   3.29401e-04   4.15082e-01   1.71383e+01   1.71433e+01
            50   8.14004e+00   5.67561e+02   3.16228e+01   2.98728e+00   2.14202e+00   2.81899e-02   5.81566e+00   3.42654e+01   1.00000e+01   3.03760e+03   7.19404e+01   3.03846e+03   2.36833e-02   3.29022e-04   7.79232e-06   3.29114e-04   3.62071e-01   1.52880e+01   1.52923e+01
            51   8.10156e+00   5.74628e+02   3.54813e+01   2.98902e+00   2.14140e+00   2.80880e-02   5.81591e+00   3.42027e+01   1.00000e+01   3.04048e+03   6.81811e+01   3.04124e+03   2.24244e-02   3.28730e-04   7.37159e-06   3.28813e-04   3.05833e-01   1.36384e+01   1.36418e+01
            52   8.06314e+00   5.81678e+02   3.98107e+01   2.97307e+00   2.12794e+00   2.77789e-02   5.81618e+00   3.41374e+01   1.00000e+01   3.04360e+03   6.32556e+01   3.04425e+03   2.07832e-02   3.28417e-04   6.82555e-06   3.28488e-04   2.52883e-01   1.21677e+01   1.21703e+01
            53   8.02400e+00   5.88705e+02   4.46684e+01   2.99596e+00   2.14223e+00   2.84095e-02   5.81647e+00   3.40698e+01   1.00000e+01   3.04660e+03   6.11983e+01   3.04721e+03   2.00874e-02   3.28102e-04   6.59073e-06   3.28169e-04   2.18052e-01   1.08551e+01   1.08573e+01
            54   7.98667e+00   5.95717e+02   5.01187e+01   3.01116e+00   2.15069e+00   3.07457e-02   5.81678e+00   3.40001e+01   1.00000e+01   3.04985e+03   6.47096e+01   3.05054e+03   2.12173e-02   3.27737e-04   6.95368e-06   3.27811e-04   2.05489e-01   9.68499e+00   9.68717e+00
            55   7.94943e+00   6.02717e+02   5.62341e+01   3.00586e+00   2.14349e+00   3.49706e-02   5.81711e+00   3.39290e+01   1.00000e+01   3.05448e+03   7.44341e+01   3.05539e+03   2.43688e-02   3.27194e-04   7.97333e-06   3.27291e-04   2.10665e-01   8.64485e+00   8.64741e+00
            56   7.90236e+00   6.11191e+02   6.30957e+01   3.00190e+00   2.13766e+00   3.82316e-02   5.81744e+00   3.38571e+01   1.00000e+01   3.05829e+03   8.00314e+01   3.05934e+03   2.61687e-02   3.26757e-04   8.55079e-06   3.26868e-04   2.01874e-01   7.71434e+00   7.71698e+00
            57   7.84888e+00   6.19653e+02   7.07946e+01   2.99662e+00   2.12941e+00   4.12275e-02   5.81777e+00   3.37842e+01   1.00000e+01   3.06440e+03   8.40057e+01   3.06556e+03   2.74134e-02   3.26083e-04   8.93902e-06   3.26205e-04   1.88855e-01   6.88916e+00   6.89175e+00
            58   7.79951e+00   6.28115e+02   7.94328e+01   2.99421e+00   2.12206e+00   4.51311e-02   5.81812e+00   3.37110e+01   1.00000e+01   3.07208e+03   9.04720e+01   3.07342e+03   2.94497e-02   3.25230e-04   9.57792e-06   3.25371e-04   1.81273e-01   6.15536e+00   6.15803e+00
            59   7.75141e+00   6.36557e+02   8.91251e+01   2.99033e+00   2.11419e+00   4.80632e-02   5.81843e+00   3.36462e+01   1.00000e+01   3.07866e+03   9.24591e+01   3.08005e+03   3.00322e-02   3.24524e-04   9.74618e-06   3.24670e-04   1.65109e-01   5.49771e+00   5.50019e+00
]3[JAL03-01_Freq0.1-100_

File: auto_mastercurve/Data/T100.txt
         Index            Ts             t             f             F             x         Phase            F0            x0            Tr            E'            E"            E*     tan_delta            D'            D"            D*          Eta'          Eta"          Eta*
           [#]          [°C]           [s]          [Hz]           [N]          [µm]         [rad]           [N]          [µm]          [°C]         [MPa]         [MPa]         [MPa]            []       [1/MPa]       [1/MPa]       [1/MPa]        [MPas]        [MPas]        [MPas]
             0   9.92538e+01   0.00000e+00   9.99999e-02   3.03870e-02   2.42851e+00   7.22777e-02   2.26800e+00   5.57032e+02   1.00000e+02   2.32398e+01   1.68335e+00   2.33007e+01   7.24339e-02   4.28050e-02   3.10053e-03   4.29172e-02   2.67914e+00   3.69874e+01   3.70843e+01
             1   9.91393e+01   5.41377e+01   1.12200e-01   3.08241e-02   2.44682e+00   8.60756e-02   2.26977e+00   5.56590e+02   1.00000e+02   2.33722e+01   2.01794e+00   2.34591e+01   8.63393e-02   4.24694e-02   3.66677e-03   4.26274e-02   2.86243e+00   3.31533e+01   3.32766e+01
             2   9.90856e+01   7.66572e+01   1.25890e-01   2.87393e-02   2.25642e+00   8.92057e-02   2.27099e+00   5.56322e+02   1.00000e+02   2.36240e+01   2.11434e+00   2.37185e+01   8.94995e-02   4.19934e-02   3.75839e-03   4.21613e-02   2.67303e+00   2.98664e+01   2.99858e+01
             3   9.90358e+01   9.86309e+01   1.41250e-01   2.93162e-02   2.28925e+00   8.93569e-02   2.27193e+00   5.56141e+02   1.00000e+02   2.37525e+01   2.12946e+00   2.38477e+01   8.96523e-02   4.17652e-02   3.74435e-03   4.19327e-02   2.39940e+00   2.67634e+01   2.68707e+01
             4   9.89886e+01   1.18223e+02   1.58480e-01   2.92961e-02   2.26900e+00   8.64889e-02   2.27270e+00   5.55997e+02   1.00000e+02   2.39544e+01   2.07823e+00   2.40444e+01   8.67578e-02   4.14342e-02   3.59474e-03   4.15898e-02   2.08708e+00   2.40564e+01   2.41468e+01
             5   9.89473e+01   1.35675e+02   1.77820e-01   2.95997e-02   2.27539e+00   8.91735e-02   2.27350e+00   5.55840e+02   1.00000e+02   2.41292e+01   2.15873e+00   2.42255e+01   8.94657e-02   4.11145e-02   3.67834e-03   4.12788e-02   1.93214e+00   2.15965e+01   2.16827e+01
             6   9.89124e+01   1.51519e+02   1.99520e-01   3.00160e-02   2.29919e+00   9.12376e-02   2.27420e+00   5.55712e+02   1.00000e+02   2.42109e+01   2.21643e+00   2.43121e+01   9.15470e-02   4.09605e-02   3.74981e-03   4.11318e-02   1.76803e+00   1.93128e+01   1.93935e+01
             7   9.88834e+01   1.65871e+02   2.23870e-01   2.97872e-02   2.27581e+00   9.39210e-02   2.27478e+00   5.55614e+02   1.00000e+02   2.42672e+01   2.28727e+00   2.43748e+01   9.42535e-02   4.08450e-02   3.84979e-03   4.10260e-02   1.62608e+00   1.72522e+01   1.73287e+01
             8   9.88599e+01   1.78753e+02   2.51180e-01   2.99293e-02   2.28110e+00   9.78946e-02   2.27530e+00   5.55530e+02   1.00000e+02   2.43171e+01   2.38951e+00   2.44342e+01   9.82648e-02   4.07301e-02   4.00233e-03   4.09262e-02   1.51407e+00   1.54080e+01   1.54822e+01
             9   9.88413e+01   1.90307e+02   2.81830e-01   2.97775e-02   2.26286e+00   1.02232e-01   2.27577e+00   5.55459e+02   1.00000e+02   2.43782e+01   2.50234e+00   2.45063e+01   1.02646e-01   4.05925e-02   4.16667e-03   4.08058e-02   1.41312e+00   1.37669e+01   1.38392e+01
            10   9.88210e+01   2.00672e+02   3.16220e-01   3.03170e-02   2.29623e+00   1.07379e-01   2.27617e+00   5.55401e+02   1.00000e+02   2.44461e+01   2.63652e+00   2.45879e+01   1.07850e-01   4.04360e-02   4.36104e-03   4.06705e-02   1.32698e+00   1.23038e+01   1.23752e+01
            11   9.87978e+01   2.12096e+02   3.54809e-01   3.01931e-02   2.27880e+00   1.12923e-01   2.27655e+00   5.55348e+02   1.00000e+02   2.45174e+01   2.78181e+00   2.46747e+01   1.13462e-01   4.02689e-02   4.56901e-03   4.05273e-02   1.24782e+00   1.09976e+01   1.10682e+01
            12   9.87787e+01   2.23053e+02   3.98099e-01   3.02788e-02   2.27570e+00   1.18656e-01   2.27691e+00   5.55299e+02   1.00000e+02   2.46042e+01   2.93459e+00   2.47786e+01   1.19272e-01   4.00733e-02   4.77961e-03   4.03573e-02   1.17321e+00   9.83646e+00   9.90617e+00
            13   9.87596e+01   2.32891e+02   4.46679e-01   3.04073e-02   2.27442e+00   1.24303e-01   2.27725e+00   5.55255e+02   1.00000e+02   2.47057e+01   3.08823e+00   2.48980e+01   1.25001e-01   3.98538e-02   4.98175e-03   4.01639e-02   1.10036e+00   8.80281e+00   8.87132e+00
            14   9.87392e+01   2.45381e+02   5.01179e-01   3.13147e-02   2.32935e+00   1.29987e-01   2.27758e+00   5.55215e+02   1.00000e+02   2.48251e+01   3.24648e+00   2.50364e+01   1.30774e-01   3.96045e-02   5.17926e-03   3.99418e-02   1.03096e+00   7.88347e+00   7.95060e+00
            15   9.87162e+01   2.58557e+02   5.62339e-01   3.17757e-02   2.34879e+00   1.35574e-01   2.27789e+00   5.55177e+02   1.00000e+02   2.49636e+01   3.40640e+00   2.51949e+01   1.36455e-01   3.93261e-02   5.36623e-03   3.96905e-02   9.64090e-01   7.06527e+00   7.13075e+00
            16   9.86978e+01   2.70365e+02   6.30949e-01   3.18461e-02   2.33769e+00   1.41589e-01   2.27818e+00   5.55144e+02   1.00000e+02   2.51168e+01   3.58116e+00   2.53708e+01   1.42580e-01   3.90207e-02   5.56358e-03   3.94153e-02   9.03338e-01   6.33564e+00   6.39972e+00
            17   9.86822e+01   2.80965e+02   7.07939e-01   3.20720e-02   2.33675e+00   1.47853e-01   2.27843e+00   5.55116e+02   1.00000e+02   2.52824e+01   3.76630e+00   2.55614e+01   1.48969e-01   3.86945e-02   5.76430e-03   3.91215e-02   8.46719e-01   5.68385e+00   5.74657e+00
            18   9.86676e+01   2.91739e+02   7.94319e-01   3.20792e-02   2.31908e+00   1.54689e-01   2.27866e+00   5.55093e+02   1.00000e+02   2.54545e+01   3.96974e+00   2.57622e+01   1.55954e-01   3.83530e-02   5.98131e-03   3.88166e-02   7.95403e-01   5.10023e+00   5.16188e+00
            19   9.86552e+01   3.01414e+02   8.91249e-01   3.26233e-02   2.33920e+00   1.61938e-01   2.27887e+00   5.55071e+02   1.00000e+02   2.56342e+01   4.18802e+00   2.59741e+01   1.63376e-01   3.79962e-02   6.20767e-03   3.84999e-02   7.47876e-01   4.57764e+00   4.63833e+00
            20   9.86457e+01   3.09951e+02   9.99999e-01   3.19136e-02   2.26842e+00   1.69659e-01   2.27907e+00   5.55051e+02   1.00000e+02   2.58260e+01   4.42397e+00   2.62021e+01   1.71299e-01   3.76169e-02   6.44374e-03   3.81648e-02   7.04097e-01   4.11034e+00   4.17021e+00
            21   9.86349e+01   3.20380e+02   1.12202e+00   3.33349e-02   2.34726e+00   1.78080e-01   2.27924e+00   5.55035e+02   1.00000e+02   2.60319e+01   4.68479e+00   2.64500e+01   1.79964e-01   3.72094e-02   6.69634e-03   3.78071e-02   6.64523e-01   3.69254e+00   3.75186e+00
            22   9.86239e+01   3.29825e+02   1.25892e+00   3.30464e-02   2.30381e+00   1.87469e-01   2.27939e+00   5.55021e+02   1.00000e+02   2.62481e+01   4.97808e+00   2.67160e+01   1.89655e-01   3.67752e-02   6.97459e-03   3.74307e-02   6.29339e-01   3.31834e+00   3.37749e+00
            23   9.86172e+01   3.39030e+02   1.41253e+00   3.35982e-02   2.31743e+00   1.97633e-01   2.27951e+00   5.55011e+02   1.00000e+02   2.64775e+01   5.30039e+00   2.70028e+01   2.00185e-01   3.63127e-02   7.26924e-03   3.70331e-02   5.97215e-01   2.98332e+00   3.04251e+00
            24   9.86049e+01   3.47929e+02   1.58489e+00   3.42323e-02   2.33442e+00   2.08554e-01   2.27961e+00   5.55003e+02   1.00000e+02   2.67212e+01   5.65271e+00   2.73125e+01   2.11544e-01   3.58205e-02   7.57763e-03   3.66132e-02   5.67647e-01   2.68335e+00   2.74273e+00
            25   9.85988e+01   3.56498e+02   1.77828e+00   3.44398e-02   2.32025e+00   2.20010e-01   2.27972e+00   5.54994e+02   1.00000e+02   2.69805e+01   6.03052e+00   2.76462e+01   2.23514e-01   3.53002e-02   7.89010e-03   3.61713e-02   5.39729e-01   2.41474e+00   2.47433e+00
            26   9.85925e+01   3.65087e+02   1.99526e+00   3.50674e-02   2.33212e+00   2.31970e-01   2.27982e+00   5.54985e+02   1.00000e+02   2.72580e+01   6.43486e+00   2.80073e+01   2.36072e-01   3.47498e-02   8.20346e-03   3.57050e-02   5.13287e-01   2.17428e+00   2.23405e+00
            27   9.85852e+01   3.73826e+02   2.23872e+00   3.57388e-02   2.34396e+00   2.44294e-01   2.27992e+00   5.54977e+02   1.00000e+02   2.75577e+01   6.86415e+00   2.83997e+01   2.49083e-01   3.41676e-02   8.51056e-03   3.52116e-02   4.87987e-01   1.95914e+00   2.01900e+00
            28   9.85805e+01   3.82088e+02   2.51189e+00   3.60010e-02   2.32609e+00   2.57338e-01   2.28002e+00   5.54969e+02   1.00000e+02   2.78808e+01   7.33089e+00   2.88285e+01   2.62937e-01   3.35476e-02   8.82090e-03   3.46879e-02   4.64491e-01   1.76655e+00   1.82659e+00
            29   9.85719e+01   3.90231e+02   2.81838e+00   3.66973e-02   2.33326e+00   2.71137e-01   2.28013e+00   5.54959e+02   1.00000e+02   2.82282e+01   7.83871e+00   2.92963e+01   2.77691e-01   3.28894e-02   9.13311e-03   3.41340e-02   4.42655e-01   1.59406e+00   1.65438e+00
            30   9.85645e+01   3.98193e+02   3.16228e+00   3.74523e-02   2.34048e+00   2.85746e-01   2.28023e+00   5.54951e+02   1.00000e+02   2.86015e+01   8.39263e+00   2.98075e+01   2.93433e-01   3.21914e-02   9.44600e-03   3.35486e-02   4.22395e-01   1.43949e+00   1.50019e+00
            31   9.85562e+01   4.06141e+02   3.54812e+00   3.77813e-02   2.31756e+00   3.00968e-01   2.28033e+00   5.54942e+02   1.00000e+02   2.90058e+01   8.99094e+00   3.03673e+01   3.09970e-01   3.14537e-02   9.74971e-03   3.29301e-02   4.03298e-01   1.30109e+00   1.36216e+00
            32   9.85495e+01   4.13866e+02   3.98106e+00   3.85950e-02   2.32076e+00   3.17013e-01   2.28045e+00   5.54932e+02   1.00000e+02   2.94400e+01   9.64356e+00   3.09792e+01   3.27567e-01   3.06759e-02   1.00484e-02   3.22797e-02   3.85530e-01   1.17695e+00   1.23849e+00
            33   9.85445e+01   4.21490e+02   4.46683e+00   3.94335e-02   2.32119e+00   3.33718e-01   2.28056e+00   5.54922e+02   1.00000e+02   2.99069e+01   1.03500e+01   3.16472e+01   3.46075e-01   2.98607e-02   1.03340e-02   3.15984e-02   3.68775e-01   1.06559e+00   1.12760e+00
            34   9.85346e+01   4.29110e+02   5.01186e+00   4.03313e-02   2.32043e+00   3.51145e-01   2.28067e+00   5.54913e+02   1.00000e+02   3.04105e+01   1.11182e+01   3.23792e+01   3.65602e-01   2.90062e-02   1.06047e-02   3.08840e-02   3.53065e-01   9.65707e-01   1.02822e+00
            35   9.85331e+01   4.36557e+02   5.62341e+00   4.12602e-02   2.31660e+00   3.69049e-01   2.28077e+00   5.54904e+02   1.00000e+02   3.09556e+01   1.19461e+01   3.31807e+01   3.85912e-01   2.81169e-02   1.08507e-02   3.01380e-02   3.38102e-01   8.76112e-01   9.39087e-01
            36   9.85241e+01   4.44016e+02   6.30957e+00   4.22582e-02   2.31166e+00   3.87432e-01   2.28088e+00   5.54894e+02   1.00000e+02   3.15438e+01   1.28397e+01   3.40568e+01   4.07043e-01   2.71960e-02   1.10699e-02   2.93627e-02   3.23873e-01   7.95672e-01   8.59062e-01
            37   9.85211e+01   4.51346e+02   7.07945e+00   4.37892e-02   2.32971e+00   4.06030e-01   2.28098e+00   5.54885e+02   1.00000e+02   3.21853e+01   1.37986e+01   3.50185e+01   4.28725e-01   2.62460e-02   1.12523e-02   2.85564e-02   3.10210e-01   7.23565e-01   7.87259e-01
            38   9.85175e+01   4.58670e+02   7.94328e+00   4.49157e-02   2.31960e+00   4.24919e-01   2.28107e+00   5.54877e+02   1.00000e+02   3.28863e+01   1.48343e+01   3.60772e+01   4.51079e-01   2.52667e-02   1.13973e-02   2.77183e-02   2.97227e-01   6.58924e-01   7.22859e-01
            39   9.85141e+01   4.65944e+02   8.91251e+00   4.60364e-02   2.30310e+00   4.44122e-01   2.28117e+00   5.54869e+02   1.00000e+02   3.36522e+01   1.59569e+01   3.72437e+01   4.74171e-01   2.42609e-02   1.15038e-02   2.68501e-02   2.84951e-01   6.00944e-01   6.65080e-01
            40   9.85101e+01   4.73147e+02   1.00000e+01   4.77618e-02   2.30999e+00   4.63572e-01   2.28126e+00   5.54861e+02   1.00000e+02   3.44866e+01   1.71730e+01   3.85258e+01   4.97962e-01   2.32352e-02   1.15703e-02   2.59567e-02   2.73317e-01   5.48871e-01   6.13157e-01
            41   9.85076e+01   4.80300e+02   1.12202e+01   4.96080e-02   2.31438e+00   4.83260e-01   2.28134e+00   5.54855e+02   1.00000e+02   3.54000e+01   1.84959e+01   3.99407e+01   5.22482e-01   2.21908e-02   1.15943e-02   2.50371e-02   2.62358e-01   5.02139e-01   5.66547e-01
            42   9.85002e+01   4.87401e+02   1.25893e+01   5.11507e-02   2.29610e+00   5.03049e-01   2.28142e+00   5.54849e+02   1.00000e+02   3.64109e+01   1.99385e+01   4.15126e+01   5.47596e-01   2.11286e-02   1.15700e-02   2.40891e-02   2.52065e-01   4.60311e-01   5.24808e-01
            43   9.84972e+01   4.94439e+02   1.41254e+01   5.36848e-02   2.31331e+00   5.22830e-01   2.28150e+00   5.54843e+02   1.00000e+02   3.75205e+01   2.15066e+01   4.32472e+01   5.73196e-01   2.00610e-02   1.14989e-02   2.31229e-02   2.42322e-01   4.22755e-01   4.87280e-01
            44   9.84913e+01   5.01476e+02   1.58489e+01   5.61808e-02   2.30777e+00   5.41742e-01   2.28159e+00   5.54835e+02   1.00000e+02   3.89357e+01   2.32892e+01   4.53693e+01   5.98145e-01   1.89158e-02   1.13144e-02   2.20413e-02   2.33870e-01   3.90992e-01   4.55599e-01
            45   9.84886e+01   5.08489e+02   1.77828e+01   5.86650e-02   2.29341e+00   5.59376e-01   2.28170e+00   5.54825e+02   1.00000e+02   4.04862e+01   2.51750e+01   4.76751e+01   6.21816e-01   1.78125e-02   1.10761e-02   2.09753e-02   2.25315e-01   3.62349e-01   4.26689e-01
            46   9.84831e+01   5.15473e+02   1.99526e+01   6.14098e-02   2.28401e+00   5.75708e-01   2.28181e+00   5.54814e+02   1.00000e+02   4.21317e+01   2.71361e+01   5.01143e+01   6.44078e-01   1.67759e-02   1.08050e-02   1.99544e-02   2.16455e-01   3.36069e-01   3.99744e-01
            47   9.84821e+01   5.22391e+02   2.23872e+01   6.53058e-02   2.31870e+00   5.85803e-01   2.28189e+00   5.54808e+02   1.00000e+02   4.38627e+01   2.88491e+01   5.24996e+01   6.57712e-01   1.59142e-02   1.04669e-02   1.90478e-02   2.05094e-01   3.11829e-01   3.73230e-01
            48   9.84778e+01   5.29302e+02   2.51189e+01   6.82400e-02   2.33238e+00   5.86831e-01   2.28191e+00   5.54810e+02   1.00000e+02   4.55549e+01   2.99883e+01   5.45393e+01   6.58289e-01   1.53149e-02   1.00816e-02   1.83354e-02   1.90008e-01   2.88639e-01   3.45565e-01
            49   9.84745e+01   5.36211e+02   2.81838e+01   7.14935e-02   2.37421e+00   5.85475e-01   2.28183e+00   5.54828e+02   1.00000e+02   4.69512e+01   3.07673e+01   5.61342e+01   6.55304e-01   1.49002e-02   9.76416e-03   1.78145e-02   1.73744e-01   2.65135e-01   3.16992e-01
            50   9.84716e+01   5.43105e+02   3.16228e+01   7.33427e-02   2.38303e+00   5.89783e-01   2.28166e+00   5.54859e+02   1.00000e+02   4.78763e+01   3.16127e+01   5.73716e+01   6.60299e-01   1.45454e-02   9.60434e-03   1.74302e-02   1.59104e-01   2.40958e-01   2.88747e-01
            51   9.84695e+01   5.49996e+02   3.54813e+01   7.77591e-02   2.47274e+00   5.94934e-01   2.28148e+00   5.54891e+02   1.00000e+02   4.87787e+01   3.25055e+01   5.86171e+01   6.66387e-01   1.41965e-02   9.46037e-03   1.70599e-02   1.45806e-01   2.18801e-01   2.62933e-01
            52   9.84674e+01   5.56864e+02   3.98107e+01   8.30171e-02   2.57884e+00   6.30199e-01   2.28131e+00   5.54922e+02   1.00000e+02   4.87579e+01   3.49650e+01   5.99990e+01   7.17114e-01   1.35443e-02   9.71281e-03   1.66669e-02   1.39783e-01   1.94924e-01   2.39864e-01
            53   9.84634e+01   5.65922e+02   4.46684e+01   6.15473e-02   1.84769e+00   6.98496e-01   2.28113e+00   5.54952e+02   1.00000e+02   4.78947e+01   3.94846e+01   6.20721e+01   8.24404e-01   1.24307e-02   1.02479e-02   1.61103e-02   1.40685e-01   1.70651e-01   2.21165e-01
            54   9.84656e+01   5.72752e+02   5.01187e+01   7.66587e-02   2.25109e+00   7.69441e-01   2.28095e+00   5.54985e+02   1.00000e+02   4.60159e+01   4.36704e+01   6.34395e+01   9.49028e-01   1.14337e-02   1.08509e-02   1.57630e-02   1.38678e-01   1.46126e-01   2.01456e-01
            55   9.84629e+01   5.79569e+02   5.62341e+01   7.77449e-02   2.23028e+00   8.00318e-01   2.28071e+00   5.55025e+02   1.00000e+02   4.57544e+01   4.60594e+01   6.49226e+01   1.00667e+00   1.08553e-02   1.09277e-02   1.54030e-02   1.30358e-01   1.29495e-01   1.83745e-01
            56   9.84613e+01   5.86445e+02   6.30957e+01   8.78556e-02   2.41767e+00   7.91883e-01   2.28051e+00   5.55060e+02   1.00000e+02   4.81714e+01   4.75242e+01   6.76686e+01   9.86565e-01   1.05200e-02   1.03786e-02   1.47779e-02   1.19877e-01   1.21509e-01   1.70690e-01
            57   9.84584e+01   5.93325e+02   7.07946e+01   9.02120e-02   2.33071e+00   8.16907e-01   2.28046e+00   5.55070e+02   1.00000e+02   5.01015e+01   5.17889e+01   7.20573e+01   1.03368e+00   9.64928e-03   9.97426e-03   1.38778e-02   1.16428e-01   1.12634e-01   1.61994e-01
            58   9.84574e+01   6.00196e+02   7.94328e+01   1.05910e-01   2.32955e+00   8.24184e-01   2.28058e+00   5.55055e+02   1.00000e+02   5.85066e+01   6.11617e+01   8.46391e+01   1.04538e+00   8.16700e-03   8.53764e-03   1.18149e-02   1.22546e-01   1.17226e-01   1.69586e-01
            59   9.84560e+01   6.07063e+02   8.91251e+01   1.11876e-01   2.33006e+00   8.15221e-01   2.28062e+00   5.55053e+02   1.00000e+02   6.24897e+01   6.38707e+01   8.93556e+01   1.02210e+00   7.82645e-03   7.99941e-03   1.11912e-02   1.14057e-01   1.11591e-01   1.59567e-01
]21[JAL03-01_Freq0.1-100_
