Repository: MahdiTBT/DMA-analysis-suite

# DMA-analysis-suite
A Python library for processing and analyzing Dynamic Mechanical Analysis (DMA) data, including master curve construction, Prony series fitting, and temperature-dependent shift modeling. This tool provides a comprehensive workflow for aligning, fitting, and interpreting viscoelastic data.

File: source_code/Data/Jamie/T-100.txt
         Index            Ts             t             f             F             x         Phase            F0            x0            Tr            G'            G"            G*     tan_delta            J'            J"            J*          Eta'          Eta"          Eta*
           [#]          [°C]           [s]          [Hz]           [N]          [µm]         [rad]           [N]          [µm]          [°C]         [MPa]         [MPa]         [MPa]            []       [1/MPa]       [1/MPa]       [1/MPa]        [MPas]        [MPas]        [MPas]
             0  -8.01298e+01   0.00000e+00   9.99999e-04   6.45504e-02   4.03022e-01  -2.62526e+00  -1.31732e-01  -1.24960e+01  -1.00000e+02  -5.44363e-01  -3.05749e-01   6.24350e-01   5.61664e-01  -1.39647e+00  -7.84347e-01   1.60166e+00  -4.86616e+01  -8.66382e+01   9.93686e+01
             1  -8.36719e+01   1.16620e+03   1.77000e-03   6.59336e-02   2.73005e-01  -1.40176e+00  -1.37976e-01  -1.36711e+01  -1.00000e+02   1.54864e-01  -9.29881e-01   9.42688e-01  -6.00452e+00   1.74266e-01  -1.04638e+00   1.06080e+00  -8.36132e+01   1.39250e+01   8.47648e+01
             2  -9.01063e+01   1.82788e+03   3.16000e-03   2.44352e-02   2.76470e-02  -6.91885e-01  -1.26383e-01  -1.42556e+01  -1.00000e+02   2.65701e+00  -2.22584e+00   3.46613e+00  -8.37725e-01   2.21158e-01  -1.85270e-01   2.88506e-01  -1.12106e+02   1.33822e+02   1.74574e+02
             3  -8.79994e+01   2.20246e+03   5.61999e-03   1.37609e-02   7.66056e-03  -2.87936e-01  -1.21970e-01  -1.44053e+01  -1.00000e+02   6.79795e+00  -2.04680e+00   7.09941e+00  -3.01091e-01   1.34876e-01  -4.06099e-02   1.40857e-01  -5.79643e+01   1.92514e+02   2.01051e+02
             4  -8.61392e+01   2.41581e+03   9.99998e-03   2.01398e-02   8.18197e-03  -7.39694e-01  -1.20498e-01  -1.44717e+01  -1.00000e+02   7.10618e+00  -6.65290e+00   9.73442e+00  -9.36214e-01   7.49922e-02  -7.02088e-02   1.02728e-01  -1.05884e+02   1.13098e+02   1.54928e+02
             5  -8.55307e+01   2.53793e+03   1.77800e-02   1.34401e-02   2.98692e-03   1.66684e-01  -1.19706e-01  -1.46221e+01  -1.00000e+02   1.78821e+01   3.10865e+00   1.81503e+01   1.73841e-01   5.42814e-02   9.43634e-03   5.50955e-02   2.78266e+01   1.60069e+02   1.62470e+02
             6  -8.55534e+01   2.60817e+03   3.16200e-02   1.39131e-02   2.08497e-03   3.70146e-01  -1.18536e-01  -1.46919e+01  -1.00000e+02   2.52486e+01   1.03373e+01   2.72828e+01   4.09423e-01   3.39202e-02   1.38877e-02   3.66531e-02   5.20317e+01   1.27086e+02   1.37325e+02
             7  -8.57164e+01   2.64962e+03   5.62299e-02   1.45509e-02   1.60590e-03   3.91868e-01  -1.17357e-01  -1.46765e+01  -1.00000e+02   3.44069e+01   1.53191e+01   3.76631e+01   4.45235e-01   2.42556e-02   1.07994e-02   2.65512e-02   4.33598e+01   9.73864e+01   1.06603e+02
             8  -8.63763e+01   2.73241e+03   9.99999e-02   4.99927e+00   4.58094e-01   2.64315e-01  -1.17821e-01  -1.46188e+01  -1.00000e+02   4.42615e+01   1.30619e+01   4.61486e+01   2.95107e-01   2.07830e-02   6.13321e-03   2.16691e-02   2.07886e+01   7.04445e+01   7.34479e+01
             9  -8.70006e+01   2.78568e+03   1.77820e-01   4.99689e+00   4.15511e-01   1.75707e-01  -1.19604e-01  -1.45587e+01  -1.00000e+02   5.04449e+01   9.83545e+00   5.13948e+01   1.94974e-01   1.90976e-02   3.72354e-03   1.94572e-02   8.80308e+00   4.51500e+01   4.60002e+01
            10  -8.71777e+01   2.79859e+03   3.16220e-01   4.99829e+00   4.01027e-01   1.13696e-01  -1.21303e-01  -1.45139e+01  -1.00000e+02   5.30863e+01   6.67186e+00   5.35039e+01   1.25680e-01   1.85443e-02   2.33064e-03   1.86902e-02   3.35798e+00   2.67186e+01   2.69288e+01
            11  -8.73414e+01   2.81054e+03   5.62339e-01   4.99898e+00   4.02976e-01   8.17752e-02  -1.22836e-01  -1.44821e+01  -1.00000e+02   5.30313e+01   4.77466e+00   5.32458e+01   9.00348e-02   1.87052e-02   1.68412e-03   1.87808e-02   1.35134e+00   1.50091e+01   1.50698e+01
            12  -8.74591e+01   2.81927e+03   9.99999e-01   4.99656e+00   4.06571e-01   6.98397e-02  -1.24266e-01  -1.44602e+01  -1.00000e+02   5.25514e+01   4.02609e+00   5.27054e+01   7.66124e-02   1.89179e-02   1.44935e-03   1.89734e-02   6.40773e-01   8.36383e+00   8.38834e+00
            13  -8.75887e+01   2.82826e+03   1.77828e+00   4.99993e+00   4.06936e-01   7.29319e-02  -1.25306e-01  -1.44487e+01  -1.00000e+02   5.25244e+01   4.19117e+00   5.26914e+01   7.97946e-02   1.89183e-02   1.50958e-03   1.89784e-02   3.75107e-01   4.70091e+00   4.71585e+00
            14  -8.77049e+01   2.83627e+03   3.16228e+00   5.00252e+00   4.04649e-01   7.12414e-02  -1.25906e-01  -1.44449e+01  -1.00000e+02   5.28910e+01   4.10183e+00   5.30498e+01   7.75525e-02   1.87938e-02   1.45751e-03   1.88502e-02   2.06442e-01   2.66196e+00   2.66996e+00
            15  -8.78223e+01   2.84417e+03   5.62341e+00   4.99773e+00   3.99762e-01   6.91089e-02  -1.26186e-01  -1.44443e+01  -1.00000e+02   5.35592e+01   3.99170e+00   5.37078e+01   7.45287e-02   1.85678e-02   1.38383e-03   1.86193e-02   1.12974e-01   1.51584e+00   1.52005e+00
            16  -8.79249e+01   2.85171e+03   1.00000e+01   4.99085e+00   3.93396e-01   6.70514e-02  -1.26124e-01  -1.44448e+01  -1.00000e+02   5.44459e+01   3.86696e+00   5.45831e+01   7.10239e-02   1.82747e-02   1.29794e-03   1.83207e-02   6.15446e-02   8.66534e-01   8.68717e-01
            17  -8.80412e+01   2.85904e+03   1.77828e+01   4.99444e+00   3.87498e-01   6.78085e-02  -1.26276e-01  -1.44457e+01  -1.00000e+02   5.54063e+01   3.85636e+00   5.55404e+01   6.96014e-02   1.79615e-02   1.25014e-03   1.80049e-02   3.45142e-02   4.95883e-01   4.97083e-01
            18  -8.81505e+01   2.86627e+03   3.16228e+01   5.00045e+00   3.79984e-01   7.77386e-02  -1.26603e-01  -1.44475e+01  -1.00000e+02   5.66477e+01   4.33699e+00   5.68135e+01   7.65607e-02   1.75501e-02   1.34365e-03   1.76015e-02   2.18277e-02   2.85103e-01   2.85938e-01
            19  -8.82579e+01   2.87338e+03   5.62341e+01   4.99599e+00   3.72234e-01   8.83198e-02  -1.26865e-01  -1.44501e+01  -1.00000e+02   5.78277e+01   4.68182e+00   5.80169e+01   8.09616e-02   1.71801e-02   1.39093e-03   1.72363e-02   1.32506e-02   1.63665e-01   1.64201e-01
            20  -8.83687e+01   2.88055e+03   1.00000e+02   4.99458e+00   3.64360e-01   1.03846e-01  -1.26937e-01  -1.44534e+01  -1.00000e+02   5.90172e+01   5.01755e+00   5.92301e+01   8.50186e-02   1.68226e-02   1.43024e-03   1.68833e-02   7.98569e-03   9.39287e-02   9.42676e-02
            21  -8.84803e+01   2.88764e+03   1.77828e+02   4.98764e+00   3.55047e-01   1.30932e-01  -1.26782e-01  -1.44574e+01  -1.00000e+02   6.00917e+01   5.50153e+00   6.03430e+01   9.15523e-02   1.65029e-02   1.51088e-03   1.65719e-02   4.92384e-03   5.37817e-02   5.40066e-02
            22  -8.85899e+01   2.89470e+03   3.16228e+02   4.99803e+00   3.46157e-01   1.57153e-01  -1.26519e-01  -1.44620e+01  -1.00000e+02   6.03425e+01   4.73334e+00   6.05279e+01   7.84412e-02   1.64707e-02   1.29198e-03   1.65213e-02   2.38225e-03   3.03699e-02   3.04632e-02
            23  -8.86987e+01   2.90167e+03   5.62341e+02   5.00309e+00   3.07935e-01   2.12382e-01  -1.26537e-01  -1.44663e+01  -1.00000e+02   6.28308e+01   4.14431e+00   6.29673e+01   6.59598e-02   1.58468e-02   1.04525e-03   1.58813e-02   1.17293e-03   1.77825e-02   1.78211e-02
£]2[JJA01-02

File: source_code/Data/Jamie/T-40.txt
         Index            Ts             t             f             F             x         Phase            F0            x0            Tr            G'            G"            G*     tan_delta            J'            J"            J*          Eta'          Eta"          Eta*
           [#]          [°C]           [s]          [Hz]           [N]          [µm]         [rad]           [N]          [µm]          [°C]         [MPa]         [MPa]         [MPa]            []       [1/MPa]       [1/MPa]       [1/MPa]        [MPas]        [MPas]        [MPas]
             0  -4.16652e+01   0.00000e+00   9.99999e-04   5.19685e-02   3.40284e-01  -1.29523e+00  -9.72288e-02  -5.70110e+00  -4.00000e+01   1.59280e-01  -5.74446e-01   5.96119e-01  -3.60651e+00   4.48224e-01  -1.61653e+00   1.67752e+00  -9.14260e+01   2.53502e+01   9.48755e+01
             1  -4.23279e+01   1.16618e+03   1.77000e-03   4.33590e-02   1.98606e-01  -1.33379e+00  -8.11699e-02  -5.70966e+00  -4.00000e+01   1.96930e-01  -8.29154e-01   8.52219e-01  -4.21039e+00   2.71150e-01  -1.14165e+00   1.17341e+00  -7.45560e+01   1.77076e+01   7.66300e+01
             2  -4.24208e+01   1.82717e+03   3.16000e-03   5.90838e-02   1.06337e-01  -1.36998e+00  -7.37363e-02  -5.72542e+00  -4.00000e+01   4.21597e-01  -2.12852e+00   2.16987e+00  -5.04872e+00   8.95423e-02  -4.52074e-01   4.60856e-01  -1.07204e+02   2.12339e+01   1.09287e+02
             3  -4.24155e+01   2.20173e+03   5.61999e-03   2.36101e-02   1.73006e-02  -1.49338e+00  -7.04151e-02  -5.67001e+00  -4.00000e+01   3.55144e-01  -5.31723e+00   5.32908e+00  -1.49720e+01   1.25055e-02  -1.87233e-01   1.87650e-01  -1.50581e+02   1.00575e+01   1.50916e+02
             4  -4.23562e+01   2.41507e+03   9.99998e-03   2.01105e-02   6.72568e-03  -8.27504e-01  -6.82519e-02  -5.67115e+00  -4.00000e+01   7.86598e+00  -8.85259e+00   1.18424e+01  -1.12543e+00   5.60886e-02  -6.31237e-02   8.44425e-02  -1.40894e+02   1.25191e+02   1.88478e+02
             5  -4.22491e+01   2.53715e+03   1.77800e-02   1.15700e-02   1.97452e-03  -3.36048e-01  -6.50002e-02  -5.66049e+00  -4.00000e+01   2.23781e+01  -8.19648e+00   2.38319e+01  -3.66272e-01   3.94007e-02  -1.44314e-02   4.19605e-02  -7.33696e+01   2.00314e+02   2.13328e+02
             6  -4.20478e+01   2.60741e+03   3.16200e-02   1.53402e-02   1.44839e-03  -2.32606e-01  -6.31079e-02  -5.64766e+00  -4.00000e+01   4.32946e+01  -1.11552e+01   4.47086e+01  -2.57658e-01   2.16596e-02  -5.58078e-03   2.23671e-02  -5.61482e+01   2.17918e+02   2.25035e+02
             7  -4.18745e+01   2.64886e+03   5.62299e-02   1.85003e-02   1.17323e-03  -2.23056e-02  -6.24088e-02  -5.64392e+00  -4.00000e+01   6.95772e+01  -1.76268e+00   6.95996e+01  -2.53341e-02   1.43633e-02  -3.63882e-04   1.43679e-02  -4.98914e+00   1.96934e+02   1.96997e+02
             8  -4.14194e+01   2.73325e+03   9.99999e-02   4.99653e+00   5.48847e-01   1.97571e-01  -6.24334e-02  -5.68781e+00  -4.00000e+01   3.71681e+01   7.98274e+00   3.80157e+01   2.14774e-01   2.57184e-02   5.52365e-03   2.63049e-02   1.27050e+01   5.91550e+01   6.05040e+01
             9  -4.10599e+01   2.78650e+03   1.77820e-01   5.00462e+00   5.44595e-01   1.89841e-01  -6.00018e-02  -5.81135e+00  -4.00000e+01   3.76124e+01   7.75847e+00   3.84043e+01   2.06274e-01   2.55019e-02   5.26038e-03   2.60388e-02   6.94411e+00   3.36645e+01   3.43732e+01
            10  -4.09503e+01   2.79942e+03   3.16220e-01   4.99706e+00   5.33704e-01   1.83393e-01  -5.87652e-02  -5.85209e+00  -4.00000e+01   3.84289e+01   7.66006e+00   3.91849e+01   1.99331e-01   2.50277e-02   4.98879e-03   2.55201e-02   3.85535e+00   1.93414e+01   1.97219e+01
            11  -4.08569e+01   2.81137e+03   5.62339e-01   4.99984e+00   5.22334e-01   1.78225e-01  -5.81081e-02  -5.87886e+00  -4.00000e+01   3.93949e+01   7.63594e+00   4.01281e+01   1.93831e-01   2.44648e-02   4.74204e-03   2.49202e-02   2.16115e+00   1.11497e+01   1.13572e+01
            12  -4.07900e+01   2.82007e+03   9.99999e-01   4.99872e+00   5.10104e-01   1.73405e-01  -5.76629e-02  -5.89811e+00  -4.00000e+01   4.04429e+01   7.63065e+00   4.11565e+01   1.88677e-01   2.38763e-02   4.50490e-03   2.42975e-02   1.21446e+00   6.43670e+00   6.55026e+00
            13  -4.07294e+01   2.82907e+03   1.77828e+00   4.99858e+00   4.99353e-01   1.68290e-01  -5.71170e-02  -5.91992e+00  -4.00000e+01   4.14253e+01   7.58317e+00   4.21136e+01   1.83057e-01   2.33572e-02   4.27569e-03   2.37453e-02   6.78690e-01   3.70754e+00   3.76915e+00
            14  -4.06805e+01   2.83708e+03   3.16228e+00   4.99938e+00   4.87940e-01   1.63772e-01  -5.67787e-02  -5.93690e+00  -4.00000e+01   4.25200e+01   7.56608e+00   4.31879e+01   1.77942e-01   2.27965e-02   4.05645e-03   2.31546e-02   3.80795e-01   2.14000e+00   2.17361e+00
            15  -4.06373e+01   2.84498e+03   5.62341e+00   4.99556e+00   4.76201e-01   1.58627e-01  -5.66424e-02  -5.94791e+00  -4.00000e+01   4.36671e+01   7.50195e+00   4.43069e+01   1.71799e-01   2.22440e-02   3.82149e-03   2.25699e-02   2.12322e-01   1.23588e+00   1.25398e+00
            16  -4.05985e+01   2.85252e+03   1.00000e+01   4.99356e+00   4.63542e-01   1.53406e-01  -5.66187e-02  -5.95483e+00  -4.00000e+01   4.49940e+01   7.42499e+00   4.56025e+01   1.65022e-01   2.16360e-02   3.57041e-03   2.19286e-02   1.18172e-01   7.16102e-01   7.25787e-01
            17  -4.05702e+01   2.85985e+03   1.77828e+01   4.98826e+00   4.49886e-01   1.49880e-01  -5.66871e-02  -5.95813e+00  -4.00000e+01   4.64690e+01   7.39384e+00   4.70535e+01   1.59114e-01   2.09884e-02   3.33953e-03   2.12524e-02   6.61744e-02   4.15894e-01   4.21126e-01
            18  -4.05465e+01   2.86707e+03   3.16228e+01   4.98544e+00   4.35011e-01   1.52008e-01  -5.68346e-02  -5.95864e+00  -4.00000e+01   4.81714e+01   7.59706e+00   4.87668e+01   1.57709e-01   2.02554e-02   3.19446e-03   2.05058e-02   3.82354e-02   2.42443e-01   2.45439e-01
            19  -4.05267e+01   2.87419e+03   5.62341e+01   5.00621e+00   4.23373e-01   1.56611e-01  -5.70390e-02  -5.95770e+00  -4.00000e+01   4.98204e+01   7.75835e+00   5.04209e+01   1.55726e-01   1.95969e-02   3.05175e-03   1.98330e-02   2.19579e-02   1.41003e-01   1.42702e-01
            20  -4.05174e+01   2.88131e+03   1.00000e+02   4.99604e+00   4.08994e-01   1.66552e-01  -5.72805e-02  -5.95552e+00  -4.00000e+01   5.15066e+01   7.92251e+00   5.21124e+01   1.53815e-01   1.89663e-02   2.91730e-03   1.91893e-02   1.26091e-02   8.19753e-02   8.29394e-02
            21  -4.05134e+01   2.88840e+03   1.77828e+02   4.99453e+00   3.94875e-01   1.84765e-01  -5.75677e-02  -5.95138e+00  -4.00000e+01   5.30916e+01   7.99786e+00   5.36906e+01   1.50643e-01   1.84174e-02   2.77445e-03   1.86252e-02   7.15803e-03   4.75166e-02   4.80528e-02
            22  -4.05149e+01   2.89545e+03   3.16228e+02   5.00653e+00   3.82467e-01   2.00626e-01  -5.78923e-02  -5.94588e+00  -4.00000e+01   5.38478e+01   6.78559e+00   5.42737e+01   1.26014e-01   1.82806e-02   2.30361e-03   1.84251e-02   3.41513e-03   2.71012e-02   2.73155e-02
            23  -4.05166e+01   2.90243e+03   5.62341e+02   5.03506e+00   3.40799e-01   2.49747e-01  -5.81983e-02  -5.94149e+00  -4.00000e+01   5.63105e+01   6.01992e+00   5.66313e+01   1.06906e-01   1.75580e-02   1.87706e-03   1.76581e-02   1.70377e-03   1.59371e-02   1.60279e-02
£]5[JJA01-02

File: source_code/Data/Jamie/T-60.txt
         Index            Ts             t             f             F             x         Phase            F0            x0            Tr            G'            G"            G*     tan_delta            J'            J"            J*          Eta'          Eta"          Eta*
           [#]          [°C]           [s]          [Hz]           [N]          [µm]         [rad]           [N]          [µm]          [°C]         [MPa]         [MPa]         [MPa]            []       [1/MPa]       [1/MPa]       [1/MPa]        [MPas]        [MPas]        [MPas]
             0  -6.23661e+01   0.00000e+00   9.99999e-04   7.69088e-02   4.49325e-01  -3.00246e+00  -8.26978e-02  -8.70039e+00  -6.00000e+01  -6.61014e-01  -8.97568e-02   6.67080e-01   1.35787e-01  -1.48544e+00  -2.01703e-01   1.49907e+00  -1.42853e+01  -1.05204e+02   1.06169e+02
             1  -6.26691e+01   1.16541e+03   1.77000e-03   2.00989e-02   1.39152e-01  -6.89537e-01  -8.65106e-02  -8.94848e+00  -6.00000e+01   4.34157e-01  -3.60135e-01   5.64083e-01  -8.29504e-01   1.36446e+00  -1.13183e+00   1.77279e+00  -3.23827e+01   3.90386e+01   5.07213e+01
             2  -5.97813e+01   1.82635e+03   3.16000e-03   2.67863e-02   1.10091e-01   1.67995e-01  -8.89300e-02  -9.03774e+00  -6.00000e+01   9.37873e-01   1.58123e-01   9.51109e-01   1.68597e-01   1.03677e+00   1.74797e-01   1.05140e+00   7.96394e+00   4.72365e+01   4.79031e+01
             3  -6.27795e+01   2.20093e+03   5.61999e-03   2.30481e-02   5.11889e-02  -1.74453e-01  -8.51573e-02  -9.15894e+00  -6.00000e+01   1.73556e+00  -3.08195e-01   1.76271e+00  -1.77577e-01   5.58570e-01  -9.91890e-02   5.67309e-01  -8.72789e+00   4.91500e+01   4.99189e+01
             4  -6.21605e+01   2.41427e+03   9.99998e-03   2.46791e-02   3.59465e-02  -3.00094e-01  -8.28117e-02  -9.29874e+00  -6.00000e+01   2.57017e+00  -8.00677e-01   2.69200e+00  -3.11527e-01   3.54659e-01  -1.10486e-01   3.71471e-01  -1.27432e+01   4.09057e+01   4.28446e+01
             5  -6.14359e+01   2.53635e+03   1.77800e-02   1.55072e-02   1.42998e-02   1.02801e+00  -8.21141e-02  -9.39956e+00  -6.00000e+01   2.17056e+00   3.65280e+00   4.24903e+00   1.68288e+00   1.20224e-01   2.02323e-01   2.35348e-01   3.26975e+01   1.94295e+01   3.80346e+01
             6  -6.07599e+01   2.60659e+03   3.16200e-02   1.41799e-02   7.90621e-03   5.09317e-01  -8.10297e-02  -9.48531e+00  -6.00000e+01   6.15922e+00   3.49133e+00   7.07993e+00   5.66846e-01   1.22876e-01   6.96519e-02   1.41244e-01   1.75731e+01   3.10016e+01   3.56359e+01
             7  -6.02491e+01   2.64807e+03   5.62299e-02   1.26641e-02   4.44355e-03   2.38854e-01  -8.05855e-02  -9.51821e+00  -6.00000e+01   1.10163e+01   2.74060e+00   1.13521e+01   2.48776e-01   8.54838e-02   2.12663e-02   8.80893e-02   7.75708e+00   3.11810e+01   3.21314e+01
             8  -5.95155e+01   2.73084e+03   9.99999e-02   4.99643e+00   1.15385e+00   1.05945e-01  -7.99473e-02  -9.54115e+00  -6.00000e+01   1.73454e+01   1.90436e+00   1.74496e+01   1.09791e-01   5.69656e-02   6.25429e-03   5.73079e-02   3.03089e+00   2.76061e+01   2.77720e+01
             9  -5.97048e+01   2.78411e+03   1.77820e-01   4.99824e+00   8.21435e-01   8.42575e-02  -7.96154e-02  -9.56579e+00  -6.00000e+01   2.47550e+01   2.18716e+00   2.48514e+01   8.83525e-02   4.00831e-02   3.54144e-03   4.02392e-02   1.95759e+00   2.21566e+01   2.22429e+01
            10  -5.98184e+01   2.79702e+03   3.16220e-01   4.99825e+00   6.45538e-01   7.52445e-02  -8.03243e-02  -9.56551e+00  -6.00000e+01   3.19300e+01   2.54945e+00   3.20316e+01   7.98452e-02   3.11202e-02   2.48479e-03   3.12192e-02   1.28315e+00   1.60705e+01   1.61217e+01
            11  -5.99740e+01   2.80897e+03   5.62339e-01   4.99982e+00   5.57644e-01   1.37861e-01  -8.18694e-02  -9.53886e+00  -6.00000e+01   3.70233e+01   5.49636e+00   3.74291e+01   1.48457e-01   2.64275e-02   3.92334e-03   2.67172e-02   1.55560e+00   1.04785e+01   1.05933e+01
            12  -6.00896e+01   2.81767e+03   9.99999e-01   4.99683e+00   5.18110e-01   1.61922e-01  -8.36495e-02  -9.48944e+00  -6.00000e+01   3.98524e+01   7.00161e+00   4.04628e+01   1.75689e-01   2.43413e-02   4.27648e-03   2.47141e-02   1.11434e+00   6.34271e+00   6.43986e+00
            13  -6.02255e+01   2.82667e+03   1.77828e+00   4.99918e+00   5.02519e-01   1.59185e-01  -8.52073e-02  -9.42223e+00  -6.00000e+01   4.12271e+01   7.12582e+00   4.18384e+01   1.72843e-01   2.35523e-02   4.07085e-03   2.39015e-02   6.37757e-01   3.68980e+00   3.74451e+00
            14  -6.03609e+01   2.83468e+03   3.16228e+00   4.99811e+00   4.95873e-01   1.34925e-01  -8.61402e-02  -9.36024e+00  -6.00000e+01   4.20027e+01   6.12239e+00   4.24466e+01   1.45762e-01   2.33127e-02   3.39810e-03   2.35590e-02   3.08135e-01   2.11397e+00   2.13631e+00
            15  -6.05029e+01   2.84258e+03   5.62341e+00   4.99917e+00   4.89725e-01   1.26938e-01  -8.67804e-02  -9.30435e+00  -6.00000e+01   4.26413e+01   5.81480e+00   4.30359e+01   1.36366e-01   2.30233e-02   3.13959e-03   2.32364e-02   1.64572e-01   1.20684e+00   1.21801e+00
            16  -6.06470e+01   2.85012e+03   1.00000e+01   4.99260e+00   4.80613e-01   1.19679e-01  -8.73863e-02  -9.25074e+00  -6.00000e+01   4.35084e+01   5.53624e+00   4.38592e+01   1.27245e-01   2.26179e-02   2.87802e-03   2.28002e-02   8.81120e-02   6.92457e-01   6.98041e-01
            17  -6.07978e+01   2.85745e+03   1.77828e+01   4.98573e+00   4.69204e-01   1.14605e-01  -8.79685e-02  -9.20068e+00  -6.00000e+01   4.46301e+01   5.33524e+00   4.49479e+01   1.19544e-01   2.20907e-02   2.64080e-03   2.22480e-02   4.77501e-02   3.99437e-01   4.02281e-01
            18  -6.09480e+01   2.86469e+03   3.16228e+01   4.99415e+00   4.57037e-01   1.17177e-01  -8.85296e-02  -9.15544e+00  -6.00000e+01   4.59997e+01   5.44934e+00   4.63213e+01   1.18465e-01   2.14384e-02   2.53970e-03   2.15883e-02   2.74261e-02   2.31513e-01   2.33132e-01
            19  -6.10970e+01   2.87180e+03   5.62341e+01   4.99734e+00   4.44279e-01   1.20519e-01  -8.90129e-02  -9.11579e+00  -6.00000e+01   4.74528e+01   5.45556e+00   4.77653e+01   1.14968e-01   2.07987e-02   2.39119e-03   2.09357e-02   1.54404e-02   1.34302e-01   1.35186e-01
            20  -6.12543e+01   2.87892e+03   1.00000e+02   4.99614e+00   4.31294e-01   1.28327e-01  -8.93613e-02  -9.07851e+00  -6.00000e+01   4.88969e+01   5.40614e+00   4.91949e+01   1.10562e-01   2.02042e-02   2.23381e-03   2.03273e-02   8.60414e-03   7.78219e-02   7.82961e-02
            21  -6.14143e+01   2.88601e+03   1.77828e+02   4.99019e+00   4.17375e-01   1.45991e-01  -8.97590e-02  -9.04559e+00  -6.00000e+01   5.02145e+01   5.35625e+00   5.04994e+01   1.06667e-01   1.96905e-02   2.10033e-03   1.98022e-02   4.79381e-03   4.49417e-02   4.51966e-02
            22  -6.15704e+01   2.89306e+03   3.16228e+02   5.00062e+00   4.04830e-01   1.64240e-01  -9.05350e-02  -9.01853e+00  -6.00000e+01   5.07595e+01   4.31365e+00   5.09425e+01   8.49821e-02   1.95595e-02   1.66220e-03   1.96300e-02   2.17102e-03   2.55469e-02   2.56389e-02
            23  -6.17280e+01   2.90002e+03   5.62341e+02   5.01964e+00   3.55939e-01   2.12619e-01  -9.14380e-02  -8.99764e+00  -6.00000e+01   5.37002e+01   3.50137e+00   5.38142e+01   6.52022e-02   1.85431e-02   1.20905e-03   1.85825e-02   9.90964e-04   1.51983e-02   1.52306e-02
£]4[JJA01-02

File: source_code/Data/Jamie/T-80.txt
         Index            Ts             t             f             F             x         Phase            F0            x0            Tr            G'            G"            G*     tan_delta            J'            J"            J*          Eta'          Eta"          Eta*
           [#]          [°C]           [s]          [Hz]           [N]          [µm]         [rad]           [N]          [µm]          [°C]         [MPa]         [MPa]         [MPa]            []       [1/MPa]       [1/MPa]       [1/MPa]        [MPas]        [MPas]        [MPas]
             0  -7.32803e+01   0.00000e+00   9.99999e-04   4.31849e-02   4.03773e-01  -3.07846e+00  -7.75852e-02  -1.19772e+01  -8.00000e+01  -4.16293e-01  -2.46255e-02   4.17021e-01   5.91543e-02  -2.39378e+00  -1.41602e-01   2.39796e+00  -3.91928e+00  -6.62552e+01   6.63710e+01
             1  -7.56664e+01   1.16546e+03   1.77000e-03   5.14701e-02   1.91510e-01  -1.17426e+00  -8.83491e-02  -1.23698e+01  -8.00000e+01   4.01400e-01  -9.69738e-01   1.04953e+00  -2.41589e+00   3.64407e-01  -8.80369e-01   9.52807e-01  -8.71971e+01   3.60931e+01   9.43718e+01
             2  -7.76285e+01   1.82642e+03   3.16000e-03   1.29386e-02   1.92358e-02   6.38496e-01  -9.43651e-02  -1.24982e+01  -8.00000e+01   2.11336e+00   1.57410e+00   2.63516e+00   7.44830e-01   3.04340e-01   2.26682e-01   3.79483e-01   7.92803e+01   1.06441e+02   1.32721e+02
             3  -7.79549e+01   2.20095e+03   5.61999e-03   9.64408e-03   1.01384e-02   7.21739e-01  -9.49834e-02  -1.25889e+01  -8.00000e+01   2.79134e+00   2.47632e+00   3.73145e+00   8.87145e-01   2.00473e-01   1.77849e-01   2.67992e-01   7.01280e+01   7.90490e+01   1.05673e+02
             4  -7.70973e+01   2.41429e+03   9.99998e-03   2.00726e-02   1.28393e-02  -6.09406e-01  -9.76424e-02  -1.25776e+01  -8.00000e+01   5.02483e+00  -3.56044e+00   6.15838e+00  -7.08569e-01   1.32492e-01  -9.38795e-02   1.62380e-01  -5.66662e+01   7.99727e+01   9.80138e+01
             5  -7.58164e+01   2.53639e+03   1.77800e-02   2.14163e-02   8.81667e-03  -1.51188e+00  -1.00525e-01  -1.26104e+01  -8.00000e+01   3.87303e-01  -9.47911e+00   9.48702e+00  -2.44746e+01   4.30320e-03  -1.05319e-01   1.05407e-01  -8.48509e+01   3.46689e+00   8.49217e+01
             6  -7.54022e+01   2.60666e+03   3.16200e-02   1.24378e-02   3.91837e-03  -5.08259e-01  -1.02564e-01  -1.26067e+01  -8.00000e+01   1.09721e+01  -6.28206e+00   1.26432e+01  -5.72550e-01   6.86395e-02  -3.92996e-02   7.90939e-02  -3.16199e+01   5.52265e+01   6.36379e+01
             7  -7.56358e+01   2.64811e+03   5.62299e-02   1.88072e-02   5.43041e-03   7.35852e-01  -1.04121e-01  -1.25567e+01  -8.00000e+01   1.00471e+01   9.41976e+00   1.37723e+01   9.37560e-01   5.29698e-02   4.96624e-02   7.26096e-02   2.66620e+01   2.84376e+01   3.89815e+01
             8  -7.67882e+01   2.72564e+03   9.99999e-02   4.99611e+00   4.91637e-01   1.34064e-01  -1.07195e-01  -1.24548e+01  -8.00000e+01   4.23752e+01   6.17818e+00   4.28232e+01   1.45797e-01   2.31075e-02   3.36901e-03   2.33518e-02   9.83290e+00   6.74423e+01   6.81553e+01
             9  -7.76650e+01   2.77891e+03   1.77820e-01   4.99819e+00   4.84406e-01   1.30090e-01  -1.11067e-01  -1.22365e+01  -8.00000e+01   4.31060e+01   6.10338e+00   4.35359e+01   1.41590e-01   2.27427e-02   3.22014e-03   2.29695e-02   5.46274e+00   3.85814e+01   3.89662e+01
            10  -7.78718e+01   2.79182e+03   3.16220e-01   4.99738e+00   4.74922e-01   1.23473e-01  -1.12079e-01  -1.22297e+01  -8.00000e+01   4.40763e+01   5.92775e+00   4.44731e+01   1.34489e-01   2.22849e-02   2.99706e-03   2.24855e-02   2.98347e+00   2.21838e+01   2.23835e+01
            11  -7.80521e+01   2.80378e+03   5.62339e-01   5.00001e+00   4.66432e-01   1.14493e-01  -1.11190e-01  -1.22292e+01  -8.00000e+01   4.50326e+01   5.61681e+00   4.53815e+01   1.24728e-01   2.18660e-02   2.72729e-03   2.20354e-02   1.58969e+00   1.27453e+01   1.28440e+01
            12  -7.81739e+01   2.81247e+03   9.99999e-01   4.99560e+00   4.57928e-01   1.06731e-01  -1.11077e-01  -1.22286e+01  -8.00000e+01   4.59473e+01   5.34054e+00   4.62567e+01   1.16232e-01   2.14739e-02   2.49595e-03   2.16185e-02   8.49974e-01   7.31276e+00   7.36199e+00
            13  -7.82956e+01   2.82149e+03   1.77828e+00   4.99966e+00   4.50136e-01   9.88127e-02  -1.11186e-01  -1.22278e+01  -8.00000e+01   4.69034e+01   5.04010e+00   4.71734e+01   1.07457e-01   2.10771e-02   2.26488e-03   2.11984e-02   4.51086e-01   4.19783e+00   4.22199e+00
            14  -7.83954e+01   2.82949e+03   3.16228e+00   5.00058e+00   4.42788e-01   9.14926e-02  -1.11361e-01  -1.22300e+01  -8.00000e+01   4.78053e+01   4.73919e+00   4.80396e+01   9.91352e-02   2.07146e-02   2.05355e-03   2.08161e-02   2.38520e-01   2.40600e+00   2.41780e+00
            15  -7.84925e+01   2.83740e+03   5.62341e+00   4.99724e+00   4.35605e-01   8.53759e-02  -1.11524e-01  -1.22332e+01  -8.00000e+01   4.86666e+01   4.46727e+00   4.88712e+01   9.17932e-02   2.03763e-02   1.87040e-03   2.04619e-02   1.26433e-01   1.37737e+00   1.38316e+00
            16  -7.85854e+01   2.84493e+03   1.00000e+01   4.99398e+00   4.28192e-01   8.03302e-02  -1.11640e-01  -1.22364e+01  -8.00000e+01   4.95831e+01   4.21685e+00   4.97621e+01   8.50461e-02   2.00233e-02   1.70291e-03   2.00956e-02   6.71134e-02   7.89141e-01   7.91989e-01
            17  -7.86690e+01   2.85226e+03   1.77828e+01   4.99231e+00   4.20732e-01   7.75932e-02  -1.11814e-01  -1.22397e+01  -8.00000e+01   5.05470e+01   4.03381e+00   5.07077e+01   7.98031e-02   1.96584e-02   1.56880e-03   1.97209e-02   3.61024e-02   4.52393e-01   4.53831e-01
            18  -7.87494e+01   2.85949e+03   3.16228e+01   4.99521e+00   4.12283e-01   8.40713e-02  -1.12360e-01  -1.22430e+01  -8.00000e+01   5.16888e+01   4.28541e+00   5.18661e+01   8.29078e-02   1.92145e-02   1.59303e-03   1.92804e-02   2.15681e-02   2.60146e-01   2.61038e-01
            19  -7.88251e+01   2.86661e+03   5.62341e+01   4.99669e+00   4.04253e-01   8.90155e-02  -1.13060e-01  -1.22465e+01  -8.00000e+01   5.27993e+01   4.27860e+00   5.29723e+01   8.10352e-02   1.88161e-02   1.52477e-03   1.88778e-02   1.21094e-02   1.49434e-01   1.49923e-01
            20  -7.88936e+01   2.87373e+03   1.00000e+02   4.99640e+00   3.95977e-01   1.00020e-01  -1.13740e-01  -1.22502e+01  -8.00000e+01   5.38724e+01   4.31116e+00   5.40446e+01   8.00255e-02   1.84443e-02   1.47601e-03   1.85032e-02   6.86143e-03   8.57406e-02   8.60147e-02
            21  -7.89602e+01   2.88082e+03   1.77828e+02   4.98778e+00   3.86260e-01   1.23639e-01  -1.14402e-01  -1.22535e+01  -8.00000e+01   5.47826e+01   4.52555e+00   5.49692e+01   8.26093e-02   1.81303e-02   1.49773e-03   1.81920e-02   4.05034e-03   4.90301e-02   4.91971e-02
            22  -7.90253e+01   2.88787e+03   3.16228e+02   5.00045e+00   3.77471e-01   1.48968e-01  -1.15028e-01  -1.22562e+01  -8.00000e+01   5.48917e+01   3.76713e+00   5.50208e+01   6.86284e-02   1.81323e-02   1.24439e-03   1.81750e-02   1.89597e-03   2.76265e-02   2.76915e-02
            23  -7.90874e+01   2.89483e+03   5.62341e+02   5.00404e+00   3.34356e-01   2.04026e-01  -1.15547e-01  -1.22591e+01  -8.00000e+01   5.73792e+01   3.21632e+00   5.74692e+01   5.60537e-02   1.73733e-02   9.73841e-04   1.74006e-02   9.10288e-04   1.62396e-02   1.62651e-02
£]3[JJA01-02

File: source_code/Data/Jamie/T0.txt
         Index            Ts             t             f             F             x         Phase            F0            x0            Tr            G'            G"            G*     tan_delta            J'            J"            J*          Eta'          Eta"          Eta*
           [#]          [°C]           [s]          [Hz]           [N]          [µm]         [rad]           [N]          [µm]          [°C]         [MPa]         [MPa]         [MPa]            []       [1/MPa]       [1/MPa]       [1/MPa]        [MPas]        [MPas]        [MPas]
             0  -9.25948e-01   0.00000e+00   9.99999e-04   1.71138e-02   2.54768e-02   2.66859e-01  -5.65867e-02   2.97422e+00   0.00000e+00   2.54245e+00   6.87654e-01   2.63380e+00   2.70469e-01   3.66510e-01   9.91299e-02   3.79680e-01   1.09444e+02   4.04643e+02   4.19183e+02
             1  -1.43041e+00   1.16543e+03   1.77000e-03   3.40580e-02   1.71191e-02   9.92991e-01  -5.25060e-02   2.84283e+00   0.00000e+00   4.20785e+00   6.59774e+00   7.82536e+00   1.56796e+00   6.87151e-02   1.07742e-01   1.27790e-01   5.93257e+02   3.78362e+02   7.03642e+02
             2  -8.98519e-01   1.82637e+03   3.16000e-03   2.37713e-02   8.79367e-03   9.47654e-01  -5.26079e-02   2.81274e+00   0.00000e+00   6.09637e+00   8.75808e+00   1.06710e+01   1.43660e+00   5.35382e-02   7.69132e-02   9.37122e-02   4.41105e+02   3.07047e+02   5.37450e+02
             3  -1.18027e+00   2.20089e+03   5.61999e-03   1.63307e-02   4.88512e-03   4.63567e-01  -5.35736e-02   2.79447e+00   0.00000e+00   1.18663e+01   6.08866e+00   1.33372e+01   5.13104e-01   6.67092e-02   3.42288e-02   7.49782e-02   1.72427e+02   3.36047e+02   3.77702e+02
             4  -1.40389e+00   2.41423e+03   9.99998e-03   1.69338e-02   4.05925e-03   4.52832e-01  -5.41190e-02   2.77624e+00   0.00000e+00   1.49522e+01   7.52421e+00   1.67387e+01   5.03217e-01   5.33660e-02   2.68547e-02   5.97420e-02   1.19752e+02   2.37972e+02   2.66404e+02
             5  -1.54486e+00   2.53631e+03   1.77800e-02   1.65864e-02   2.95693e-03   4.88823e-01  -5.42409e-02   2.75080e+00   0.00000e+00   1.98356e+01   1.10609e+01   2.27111e+01   5.57630e-01   3.84564e-02   2.14445e-02   4.40314e-02   9.90102e+01   1.77555e+02   2.03295e+02
             6  -1.62775e+00   2.60655e+03   3.16200e-02   1.87759e-02   2.87045e-03   4.07388e-01  -5.46230e-02   2.73444e+00   0.00000e+00   2.42991e+01   1.10613e+01   2.66983e+01   4.55213e-01   3.40897e-02   1.55181e-02   3.74556e-02   5.56755e+01   1.22306e+02   1.34382e+02
             7  -1.66576e+00   2.64801e+03   5.62299e-02   1.59290e-02   2.11985e-03   3.88371e-01  -5.52456e-02   2.72401e+00   0.00000e+00   2.83299e+01   1.23241e+01   3.08945e+01   4.35020e-01   2.96814e-02   1.29120e-02   3.23682e-02   3.48825e+01   8.01860e+01   8.74447e+01
             8  -1.69434e+00   2.72484e+03   9.99999e-02   5.00046e+00   5.80375e-01   3.95490e-01  -5.57066e-02   2.71305e+00   0.00000e+00   3.25744e+01   1.45990e+01   3.56962e+01   4.48175e-01   2.55642e-02   1.14572e-02   2.80142e-02   2.32351e+01   5.18438e+01   5.68124e+01
             9  -1.70125e+00   2.77811e+03   1.77820e-01   4.99857e+00   5.13963e-01   3.75558e-01  -5.59152e-02   2.70226e+00   0.00000e+00   3.73744e+01   1.59593e+01   4.06392e+01   4.27012e-01   2.26299e-02   9.66326e-03   2.46068e-02   1.42842e+01   3.34514e+01   3.63735e+01
            10  -1.70303e+00   2.79103e+03   3.16220e-01   4.99914e+00   4.62201e-01   3.44958e-01  -5.59585e-02   2.69280e+00   0.00000e+00   4.24499e+01   1.66561e+01   4.56007e+01   3.92370e-01   2.04143e-02   8.00995e-03   2.19295e-02   8.38308e+00   2.13653e+01   2.29510e+01
            11  -1.70340e+00   2.80298e+03   5.62339e-01   5.00018e+00   4.17547e-01   3.13527e-01  -5.59159e-02   2.68501e+00   0.00000e+00   4.80093e+01   1.71438e+01   5.09784e+01   3.57094e-01   1.84736e-02   6.59683e-03   1.96161e-02   4.85210e+00   1.35877e+01   1.44281e+01
            12  -1.70588e+00   2.81167e+03   9.99999e-01   4.99804e+00   3.79395e-01   2.90531e-01  -5.58515e-02   2.67916e+00   0.00000e+00   5.37491e+01   1.78597e+01   5.66386e+01   3.32279e-01   1.67551e-02   5.56735e-03   1.76558e-02   2.84246e+00   8.55445e+00   9.01433e+00
            13  -1.70726e+00   2.82068e+03   1.77828e+00   4.99793e+00   3.45148e-01   2.72150e-01  -5.57961e-02   2.67439e+00   0.00000e+00   6.00555e+01   1.88068e+01   6.29314e+01   3.13156e-01   1.51642e-02   4.74875e-03   1.58903e-02   1.68320e+00   5.37494e+00   5.63233e+00
            14  -1.70835e+00   2.82868e+03   3.16228e+00   5.00101e+00   3.14313e-01   2.55064e-01  -5.57640e-02   2.67159e+00   0.00000e+00   6.71068e+01   1.98324e+01   6.99760e+01   2.95535e-01   1.37047e-02   4.05020e-03   1.42906e-02   9.98149e-01   3.37743e+00   3.52184e+00
            15  -1.70791e+00   2.83658e+03   5.62341e+00   4.99572e+00   2.86594e-01   2.39016e-01  -5.57464e-02   2.67064e+00   0.00000e+00   7.47994e+01   2.08540e+01   7.76520e+01   2.78798e-01   1.24049e-02   3.45846e-03   1.28780e-02   5.90213e-01   2.11699e+00   2.19772e+00
            16  -1.70849e+00   2.84412e+03   1.00000e+01   4.99356e+00   2.62429e-01   2.25168e-01  -5.57352e-02   2.67073e+00   0.00000e+00   8.30798e+01   2.19353e+01   8.59267e+01   2.64027e-01   1.12522e-02   2.97089e-03   1.16378e-02   3.49111e-01   1.32226e+00   1.36757e+00
            17  -1.70928e+00   2.85145e+03   1.77828e+01   4.99688e+00   2.41344e-01   2.14916e-01  -5.57202e-02   2.67046e+00   0.00000e+00   9.19618e+01   2.32160e+01   9.48470e+01   2.52452e-01   1.02226e-02   2.58071e-03   1.05433e-02   2.07781e-01   8.23052e-01   8.48875e-01
            18  -1.70876e+00   2.85868e+03   3.16228e+01   4.98963e+00   2.23505e-01   2.13317e-01  -5.57052e-02   2.67033e+00   0.00000e+00   1.00592e+02   2.50763e+01   1.03670e+02   2.49288e-01   9.35952e-03   2.33321e-03   9.64596e-03   1.26207e-01   5.06271e-01   5.21765e-01
            19  -1.70801e+00   2.86580e+03   5.62341e+01   5.00793e+00   2.07434e-01   2.13271e-01  -5.56926e-02   2.67061e+00   0.00000e+00   1.10544e+02   2.70438e+01   1.13804e+02   2.44643e-01   8.53536e-03   2.08812e-03   8.78707e-03   7.65398e-02   3.12863e-01   3.22089e-01
            20  -1.70774e+00   2.87291e+03   1.00000e+02   4.99779e+00   1.91907e-01   2.18567e-01  -5.56788e-02   2.67071e+00   0.00000e+00   1.21045e+02   2.90551e+01   1.24483e+02   2.40035e-01   7.81133e-03   1.87499e-03   8.03321e-03   4.62426e-02   1.92649e-01   1.98121e-01
            21  -1.70710e+00   2.88000e+03   1.77828e+02   4.98749e+00   1.78095e-01   2.29081e-01  -5.56655e-02   2.67081e+00   0.00000e+00   1.31557e+02   3.02101e+01   1.34982e+02   2.29634e-01   7.22049e-03   1.65807e-03   7.40842e-03   2.70378e-02   1.17743e-01   1.20808e-01
            22  -1.70823e+00   2.88705e+03   3.16228e+02   4.99411e+00   1.67387e-01   2.37945e-01  -5.56563e-02   2.67143e+00   0.00000e+00   1.39305e+02   2.69808e+01   1.41894e+02   1.93681e-01   6.91893e-03   1.34007e-03   7.04751e-03   1.35792e-02   7.01112e-02   7.14142e-02
            23  -1.70647e+00   2.89403e+03   5.62341e+02   4.98581e+00   1.40631e-01   2.97574e-01  -5.56504e-02   2.67205e+00   0.00000e+00   1.56434e+02   2.96252e+01   1.59215e+02   1.89378e-01   6.17114e-03   1.16868e-03   6.28082e-03   8.38458e-03   4.42743e-02   4.50613e-02
£]7[JJA01-02

File: source_code/Data/Jamie/T100.txt
         Index            Ts             t             f             F             x         Phase            F0            x0            Tr            G'            G"            G*     tan_delta            J'            J"            J*          Eta'          Eta"          Eta*
           [#]          [°C]           [s]          [Hz]           [N]          [µm]         [rad]           [N]          [µm]          [°C]         [MPa]         [MPa]         [MPa]            []       [1/MPa]       [1/MPa]       [1/MPa]        [MPas]        [MPas]        [MPas]
             0   1.01414e+02   0.00000e+00   9.99999e-04   6.16930e-03   1.87420e+00   1.39371e+00   5.01700e-01  -6.67192e+01   1.00000e+02   2.31301e-03   1.26348e-02   1.28447e-02   5.46248e+00   1.40193e+01   7.65802e+01   7.78529e+01   2.01089e+00   3.68127e-01   2.04431e+00
             1   1.01408e+02   1.16541e+03   1.77000e-03   8.17294e-03   1.74446e+00   1.03927e+00   5.17160e-01  -6.90824e+01   1.00000e+02   9.30144e-03   1.57391e-02   1.82822e-02   1.69212e+00   2.78289e+01   4.70897e+01   5.46981e+01   1.41523e+00   8.36369e-01   1.64390e+00
             2   1.01410e+02   1.82635e+03   3.16000e-03   1.77207e-02   2.69379e+00   8.46105e-01   5.24206e-01  -7.01631e+01   1.00000e+02   1.70407e-02   1.91987e-02   2.56705e-02   1.12663e+00   2.58594e+01   2.91341e+01   3.89552e+01   9.66953e-01   8.58267e-01   1.29291e+00
             3   1.01400e+02   2.20088e+03   5.61999e-03   2.56737e-02   2.89574e+00   8.20733e-01   5.26977e-01  -7.05896e+01   1.00000e+02   2.36018e-02   2.52978e-02   3.45980e-02   1.07186e+00   1.97171e+01   2.11339e+01   2.89034e+01   7.16419e-01   6.68389e-01   9.79795e-01
             4   1.01395e+02   2.41421e+03   9.99998e-03   3.61855e-02   3.05116e+00   8.10381e-01   5.29194e-01  -7.09293e+01   1.00000e+02   3.19090e-02   3.35217e-02   4.62805e-02   1.05054e+00   1.48976e+01   1.56506e+01   2.16074e+01   5.33515e-01   5.07848e-01   7.36578e-01
             5   1.01391e+02   2.53717e+03   1.77800e-02   4.74632e-02   2.93418e+00   7.62008e-01   5.32192e-01  -7.13886e+01   1.00000e+02   4.56753e-02   4.35741e-02   6.31263e-02   9.53998e-01   1.14620e+01   1.09347e+01   1.58412e+01   3.90048e-01   4.08856e-01   5.65067e-01
             6   1.01395e+02   2.60751e+03   3.16200e-02   6.30930e-02   2.92358e+00   7.81412e-01   5.34107e-01  -7.16824e+01   1.00000e+02   5.97915e-02   5.93138e-02   8.42208e-02   9.92012e-01   8.42946e+00   8.36213e+00   1.18735e+01   2.98549e-01   3.00953e-01   4.23915e-01
             7   1.01394e+02   2.64907e+03   5.62299e-02   8.57544e-02   2.99258e+00   7.78786e-01   5.34916e-01  -7.18071e+01   1.00000e+02   7.95960e-02   7.85599e-02   1.11835e-01   9.86984e-01   6.36402e+00   6.28119e+00   8.94171e+00   2.22358e-01   2.25291e-01   3.16543e-01
             8   1.01395e+02   2.67491e+03   9.99999e-02   1.13641e-01   3.01066e+00   7.53799e-01   5.35288e-01  -7.18646e+01   1.00000e+02   1.07399e-01   1.00842e-01   1.47322e-01   9.38947e-01   4.94843e+00   4.64631e+00   6.78787e+00   1.60495e-01   1.70931e-01   2.34470e-01
             9   1.01394e+02   2.69358e+03   1.77820e-01   1.50392e-01   3.05672e+00   7.18260e-01   5.35513e-01  -7.18992e+01   1.00000e+02   1.44575e-01   1.26400e-01   1.92039e-01   8.74288e-01   3.92026e+00   3.42744e+00   5.20728e+00   1.13133e-01   1.29400e-01   1.71881e-01
            10   1.01393e+02   2.70645e+03   3.16220e-01   1.90715e-01   3.01248e+00   6.74457e-01   5.35757e-01  -7.19362e+01   1.00000e+02   1.92989e-01   1.54362e-01   2.47129e-01   7.99847e-01   3.16000e+00   2.52752e+00   4.04648e+00   7.76912e-02   9.71325e-02   1.24381e-01
            11   1.01393e+02   2.71838e+03   5.62339e-01   2.44345e-01   3.04740e+00   6.24199e-01   5.35950e-01  -7.19657e+01   1.00000e+02   2.53968e-01   1.82995e-01   3.13029e-01   7.20544e-01   2.59185e+00   1.86754e+00   3.19459e+00   5.17919e-02   7.18789e-02   8.85945e-02
            12   1.01393e+02   2.72709e+03   9.99999e-01   3.04204e-01   3.04859e+00   5.70530e-01   5.36042e-01  -7.19801e+01   1.00000e+02   3.27883e-01   2.10462e-01   3.89617e-01   6.41881e-01   2.15995e+00   1.38643e+00   2.56662e+00   3.34961e-02   5.21843e-02   6.20096e-02
            13   1.01393e+02   2.73607e+03   1.77828e+00   3.75302e-01   3.08109e+00   5.15203e-01   5.36085e-01  -7.19869e+01   1.00000e+02   4.13948e-01   2.34354e-01   4.75684e-01   5.66143e-01   1.82940e+00   1.03570e+00   2.10224e+00   2.09745e-02   3.70482e-02   4.25734e-02
            14   1.01392e+02   2.74382e+03   3.16228e+00   4.44566e-01   3.04903e+00   4.60587e-01   5.36112e-01  -7.19910e+01   1.00000e+02   5.10254e-01   2.52926e-01   5.69501e-01   4.95687e-01   1.57325e+00   7.79839e-01   1.75592e+00   1.27296e-02   2.56807e-02   2.86626e-02
            15   1.01393e+02   2.75130e+03   5.62341e+00   5.26330e-01   3.07241e+00   4.08726e-01   5.36123e-01  -7.19925e+01   1.00000e+02   6.14389e-01   2.65336e-01   6.69236e-01   4.31870e-01   1.37178e+00   5.92431e-01   1.49424e+00   7.50960e-03   1.73886e-02   1.89409e-02
            16   1.01393e+02   2.75857e+03   1.00000e+01   6.05505e-01   3.06011e+00   3.61052e-01   5.36136e-01  -7.19943e+01   1.00000e+02   7.23909e-01   2.71497e-01   7.73146e-01   3.75043e-01   1.21105e+00   4.54194e-01   1.29342e+00   4.32100e-03   1.15214e-02   1.23050e-02
            17   1.01393e+02   2.76565e+03   1.77828e+01   6.87680e-01   3.05045e+00   3.19630e-01   5.36191e-01  -7.20023e+01   1.00000e+02   8.37560e-01   2.73145e-01   8.80973e-01   3.26120e-01   1.07917e+00   3.51939e-01   1.13511e+00   2.44463e-03   7.49611e-03   7.88466e-03
            18   1.01396e+02   2.77260e+03   3.16228e+01   7.62876e-01   3.05597e+00   2.95801e-01   5.36271e-01  -7.20141e+01   1.00000e+02   9.35414e-01   2.76707e-01   9.75483e-01   2.95812e-01   9.83026e-01   2.90791e-01   1.02513e+00   1.39265e-03   4.70787e-03   4.90953e-03
            19   1.01396e+02   2.77946e+03   5.62341e+01   8.44291e-01   3.02405e+00   2.73519e-01   5.36408e-01  -7.20347e+01   1.00000e+02   1.05415e+00   2.78795e-01   1.09039e+00   2.64474e-01   8.86617e-01   2.34487e-01   9.17101e-01   7.89050e-04   2.98347e-03   3.08605e-03
            20   1.01395e+02   2.78634e+03   1.00000e+02   9.25268e-01   2.99193e+00   2.60258e-01   5.36578e-01  -7.20603e+01   1.00000e+02   1.17251e+00   2.78547e-01   1.20514e+00   2.37565e-01   8.07311e-01   1.91789e-01   8.29779e-01   4.43321e-04   1.86610e-03   1.91804e-03
            21   1.01394e+02   2.79319e+03   1.77828e+02   1.01223e+00   2.98605e+00   2.61315e-01   5.36775e-01  -7.20899e+01   1.00000e+02   1.28152e+00   2.77019e-01   1.31112e+00   2.16165e-01   7.45490e-01   1.61149e-01   7.62709e-01   2.47931e-04   1.14695e-03   1.17344e-03
            22   1.01395e+02   2.80001e+03   3.16228e+02   1.10750e+00   3.02807e+00   2.67733e-01   5.37038e-01  -7.21298e+01   1.00000e+02   1.35755e+00   2.48885e-01   1.38017e+00   1.83334e-01   7.12668e-01   1.30657e-01   7.24546e-01   1.25262e-04   6.83243e-04   6.94631e-04
            23   1.01395e+02   2.80697e+03   5.62341e+02   1.31853e+00   2.98932e+00   2.92959e-01   5.37420e-01  -7.21883e+01   1.00000e+02   1.51785e+00   2.13682e-01   1.53281e+00   1.40779e-01   6.46024e-01   9.09469e-02   6.52395e-01   6.04766e-05   4.29584e-04   4.33820e-04
£]12[JJA01-02
