Repository: MahdiTBT/DMA-analysis-suite

# DMA-analysis-suite
A Python library for processing and analyzing Dynamic Mechanical Analysis (DMA) data, including master curve construction, Prony series fitting, and temperature-dependent shift modeling. This tool provides a comprehensive workflow for aligning, fitting, and interpreting viscoelastic data.

File: source_code/Data/T105.txt
         Index            Ts             t             f             F             x         Phase            F0            x0            Tr            E'            E"            E*     tan_delta            D'            D"            D*          Eta'          Eta"          Eta*
           [#]          [°C]           [s]          [Hz]           [N]          [µm]         [rad]           [N]          [µm]          [°C]         [MPa]         [MPa]         [MPa]            []       [1/MPa]       [1/MPa]       [1/MPa]        [MPas]        [MPas]        [MPas]
             0   1.04500e+02   0.00000e+00   9.99999e-02   3.03980e-02   2.43950e+00   1.20140e-01   2.19262e+00   5.68176e+02   1.05000e+02   2.30364e+01   2.78313e+00   2.32039e+01   1.20815e-01   4.27851e-02   5.16907e-03   4.30962e-02   4.42949e+00   3.66636e+01   3.69302e+01
             1   1.04319e+02   5.41377e+01   1.12200e-01   3.01204e-02   2.42359e+00   9.99624e-02   2.19097e+00   5.68287e+02   1.05000e+02   2.30272e+01   2.31110e+00   2.31429e+01   1.00364e-01   4.29939e-02   4.31504e-03   4.32099e-02   3.27828e+00   3.26639e+01   3.28280e+01
             2   1.04243e+02   7.66572e+01   1.25890e-01   2.89665e-02   2.31565e+00   8.29691e-02   2.19000e+00   5.68374e+02   1.05000e+02   2.32137e+01   1.93152e+00   2.32939e+01   8.32059e-02   4.27818e-02   3.55970e-03   4.29297e-02   2.44190e+00   2.93477e+01   2.94491e+01
             3   1.04178e+02   9.86309e+01   1.41250e-01   2.83804e-02   2.25589e+00   7.03641e-02   2.18933e+00   5.68452e+02   1.05000e+02   2.33694e+01   1.64777e+00   2.34274e+01   7.05097e-02   4.25793e-02   3.00225e-03   4.26850e-02   1.85665e+00   2.63318e+01   2.63971e+01
             4   1.04118e+02   1.18221e+02   1.58480e-01   2.91115e-02   2.31388e+00   6.17485e-02   2.18883e+00   5.68513e+02   1.05000e+02   2.33840e+01   1.44615e+00   2.34287e+01   6.18437e-02   4.26013e-02   2.63462e-03   4.26827e-02   1.45231e+00   2.34836e+01   2.35285e+01
             5   1.04068e+02   1.35676e+02   1.77820e-01   2.87834e-02   2.27736e+00   5.68694e-02   2.18822e+00   5.68585e+02   1.05000e+02   2.34983e+01   1.33797e+00   2.35363e+01   5.69390e-02   4.24188e-02   2.41529e-03   4.24875e-02   1.19753e+00   2.10318e+01   2.10658e+01
             6   1.04023e+02   1.51518e+02   1.99520e-01   2.89881e-02   2.28569e+00   6.03745e-02   2.18770e+00   5.68654e+02   1.05000e+02   2.35743e+01   1.42526e+00   2.36173e+01   6.04581e-02   4.22646e-02   2.55524e-03   4.23418e-02   1.13691e+00   1.88050e+01   1.88393e+01
             7   1.03989e+02   1.65871e+02   2.23870e-01   2.89042e-02   2.27650e+00   6.38542e-02   2.18727e+00   5.68719e+02   1.05000e+02   2.35959e+01   1.50900e+00   2.36441e+01   6.39521e-02   4.22077e-02   2.69927e-03   4.22939e-02   1.07279e+00   1.67749e+01   1.68092e+01
             8   1.03960e+02   1.78753e+02   2.51180e-01   2.91567e-02   2.29135e+00   6.79382e-02   2.18686e+00   5.68785e+02   1.05000e+02   2.36415e+01   1.60891e+00   2.36961e+01   6.80546e-02   4.21036e-02   2.86534e-03   4.22010e-02   1.01945e+00   1.49799e+01   1.50146e+01
             9   1.03934e+02   1.90306e+02   2.81830e-01   2.94029e-02   2.30552e+00   7.03214e-02   2.18645e+00   5.68855e+02   1.05000e+02   2.36907e+01   1.66893e+00   2.37494e+01   7.04466e-02   4.20022e-02   2.95891e-03   4.21063e-02   9.42477e-01   1.33786e+01   1.34118e+01
            10   1.03910e+02   2.00671e+02   3.16220e-01   2.92493e-02   2.28782e+00   7.16210e-02   2.18603e+00   5.68927e+02   1.05000e+02   2.37472e+01   1.70380e+00   2.38083e+01   7.17475e-02   4.18945e-02   3.00583e-03   4.20022e-02   8.57533e-01   1.19521e+01   1.19828e+01
            11   1.03886e+02   2.12095e+02   3.54809e-01   2.92630e-02   2.28273e+00   7.24213e-02   2.18561e+00   5.69002e+02   1.05000e+02   2.38099e+01   1.72729e+00   2.38725e+01   7.25449e-02   4.17794e-02   3.03088e-03   4.18892e-02   7.74800e-01   1.06803e+01   1.07084e+01
            12   1.03864e+02   2.23052e+02   3.98099e-01   2.92738e-02   2.27685e+00   7.42247e-02   2.18514e+00   5.69085e+02   1.05000e+02   2.38772e+01   1.77529e+00   2.39431e+01   7.43510e-02   4.16508e-02   3.09678e-03   4.17657e-02   7.09738e-01   9.54578e+00   9.57212e+00
            13   1.03841e+02   2.32890e+02   4.46679e-01   2.92834e-02   2.27042e+00   7.68493e-02   2.18468e+00   5.69169e+02   1.05000e+02   2.39481e+01   1.84360e+00   2.40190e+01   7.69833e-02   4.15110e-02   3.19565e-03   4.16338e-02   6.56889e-01   8.53287e+00   8.55812e+00
            14   1.03817e+02   2.45381e+02   5.01179e-01   3.01711e-02   2.33189e+00   7.94547e-02   2.18424e+00   5.69250e+02   1.05000e+02   2.40188e+01   1.91179e+00   2.40948e+01   7.95957e-02   4.13719e-02   3.29303e-03   4.15028e-02   6.07111e-01   7.62743e+00   7.65156e+00
            15   1.03792e+02   2.58557e+02   5.62339e-01   3.02227e-02   2.32904e+00   8.23032e-02   2.18378e+00   5.69334e+02   1.05000e+02   2.40838e+01   1.98577e+00   2.41656e+01   8.24524e-02   4.12413e-02   3.40044e-03   4.13812e-02   5.62019e-01   6.81628e+00   6.83941e+00
            16   1.03766e+02   2.70363e+02   6.30949e-01   3.06372e-02   2.35338e+00   8.51546e-02   2.18334e+00   5.69417e+02   1.05000e+02   2.41560e+01   2.06079e+00   2.42438e+01   8.53114e-02   4.10984e-02   3.50616e-03   4.12477e-02   5.19827e-01   6.09329e+00   6.11542e+00
            17   1.03751e+02   2.80965e+02   7.07939e-01   3.02752e-02   2.31760e+00   8.84264e-02   2.18291e+00   5.69497e+02   1.05000e+02   2.42324e+01   2.14684e+00   2.43273e+01   8.85940e-02   4.09458e-02   3.62755e-03   4.11061e-02   4.82641e-01   5.44778e+00   5.46912e+00
            18   1.03735e+02   2.91739e+02   7.94319e-01   3.06768e-02   2.33999e+00   9.19069e-02   2.18247e+00   5.69578e+02   1.05000e+02   2.43114e+01   2.23876e+00   2.44142e+01   9.20868e-02   4.07871e-02   3.75596e-03   4.09597e-02   4.48572e-01   4.87119e+00   4.89180e+00
            19   1.03722e+02   3.01413e+02   8.91249e-01   3.07020e-02   2.33340e+00   9.59421e-02   2.18204e+00   5.69659e+02   1.05000e+02   2.43909e+01   2.34494e+00   2.45034e+01   9.61396e-02   4.06234e-02   3.90551e-03   4.08107e-02   4.18748e-01   4.35562e+00   4.37570e+00
            20   1.03713e+02   3.09950e+02   9.99999e-01   2.98921e-02   2.26344e+00   1.00659e-01   2.18165e+00   5.69732e+02   1.05000e+02   2.44703e+01   2.46861e+00   2.45945e+01   1.00882e-01   4.04541e-02   4.08108e-03   4.06595e-02   3.92892e-01   3.89458e+00   3.91435e+00
            21   1.03699e+02   3.20380e+02   1.12202e+00   3.11831e-02   2.35213e+00   1.05403e-01   2.18129e+00   5.69800e+02   1.05000e+02   2.45528e+01   2.59407e+00   2.46894e+01   1.05653e-01   4.02790e-02   4.25559e-03   4.05032e-02   3.67961e-01   3.48274e+00   3.50212e+00
            22   1.03686e+02   3.29824e+02   1.25892e+00   3.08149e-02   2.31485e+00   1.10260e-01   2.18093e+00   5.69866e+02   1.05000e+02   2.46408e+01   2.72380e+00   2.47909e+01   1.10540e-01   4.00932e-02   4.43191e-03   4.03374e-02   3.44348e-01   3.11514e+00   3.13412e+00
            23   1.03671e+02   3.39030e+02   1.41253e+00   3.13053e-02   2.34112e+00   1.15291e-01   2.18058e+00   5.69933e+02   1.05000e+02   2.47382e+01   2.85984e+00   2.49030e+01   1.15604e-01   3.98902e-02   4.61147e-03   4.01559e-02   3.22229e-01   2.78735e+00   2.80591e+00
            24   1.03663e+02   3.47928e+02   1.58489e+00   3.12908e-02   2.32840e+00   1.20697e-01   2.18024e+00   5.69996e+02   1.05000e+02   2.48462e+01   3.00764e+00   2.50276e+01   1.21050e-01   3.96664e-02   4.80163e-03   3.99559e-02   3.02028e-01   2.49506e+00   2.51328e+00
            25   1.03654e+02   3.56498e+02   1.77828e+00   3.13633e-02   2.32111e+00   1.26426e-01   2.17991e+00   5.70058e+02   1.05000e+02   2.49645e+01   3.16619e+00   2.51645e+01   1.26828e-01   3.94227e-02   4.99989e-03   3.97385e-02   2.83373e-01   2.23431e+00   2.25221e+00
            26   1.03644e+02   3.65086e+02   1.99526e+00   3.14163e-02   2.31131e+00   1.32740e-01   2.17958e+00   5.70119e+02   1.05000e+02   2.50924e+01   3.34237e+00   2.53141e+01   1.33202e-01   3.91579e-02   5.21591e-03   3.95037e-02   2.66609e-01   2.00154e+00   2.01922e+00
            27   1.03633e+02   3.73825e+02   2.23872e+00   3.19308e-02   2.33422e+00   1.39577e-01   2.17928e+00   5.70177e+02   1.05000e+02   2.52299e+01   3.53509e+00   2.54763e+01   1.40116e-01   3.88724e-02   5.44663e-03   3.92522e-02   2.51317e-01   1.79364e+00   1.81116e+00
            28   1.03626e+02   3.82088e+02   2.51189e+00   3.20010e-02   2.32326e+00   1.46977e-01   2.17899e+00   5.70231e+02   1.05000e+02   2.53779e+01   3.74606e+00   2.56529e+01   1.47611e-01   3.85640e-02   5.69247e-03   3.89819e-02   2.37353e-01   1.60797e+00   1.62539e+00
            29   1.03620e+02   3.90232e+02   2.81838e+00   3.25479e-02   2.34531e+00   1.54870e-01   2.17870e+00   5.70286e+02   1.05000e+02   2.55389e+01   3.97437e+00   2.58463e+01   1.55620e-01   3.82301e-02   5.94937e-03   3.86903e-02   2.24434e-01   1.44219e+00   1.45955e+00
            30   1.03608e+02   3.98193e+02   3.16228e+00   3.26491e-02   2.33344e+00   1.63327e-01   2.17842e+00   5.70339e+02   1.05000e+02   2.57143e+01   4.22278e+00   2.60587e+01   1.64219e-01   3.78676e-02   6.21858e-03   3.83748e-02   2.12529e-01   1.29418e+00   1.31152e+00
            31   1.03602e+02   4.06140e+02   3.54812e+00   3.32154e-02   2.35293e+00   1.72306e-01   2.17817e+00   5.70388e+02   1.05000e+02   2.59049e+01   4.49111e+00   2.62914e+01   1.73369e-01   3.74762e-02   6.49721e-03   3.80353e-02   2.01453e-01   1.16199e+00   1.17933e+00
            32   1.03595e+02   4.13866e+02   3.98106e+00   3.33456e-02   2.33954e+00   1.81737e-01   2.17792e+00   5.70437e+02   1.05000e+02   2.61121e+01   4.77861e+00   2.65458e+01   1.83003e-01   3.70554e-02   6.78126e-03   3.76708e-02   1.91039e-01   1.04391e+00   1.06125e+00
            33   1.03586e+02   4.21490e+02   4.46683e+00   3.35067e-02   2.32653e+00   1.91744e-01   2.17768e+00   5.70484e+02   1.05000e+02   2.63363e+01   5.08965e+00   2.68236e+01   1.93256e-01   3.66033e-02   7.07381e-03   3.72806e-02   1.81346e-01   9.38373e-01   9.55735e-01
            34   1.03577e+02   4.29109e+02   5.01186e+00   3.41098e-02   2.34202e+00   2.02267e-01   2.17746e+00   5.70528e+02   1.05000e+02   2.65783e+01   5.42387e+00   2.71261e+01   2.04071e-01   3.61205e-02   7.37115e-03   3.68649e-02   1.72238e-01   8.44010e-01   8.61406e-01
            35   1.03569e+02   4.36556e+02   5.62341e+00   3.42757e-02   2.32518e+00   2.13400e-01   2.17724e+00   5.70571e+02   1.05000e+02   2.68394e+01   5.78536e+00   2.74558e+01   2.15555e-01   3.56044e-02   7.67470e-03   3.64222e-02   1.63738e-01   7.59613e-01   7.77060e-01
            36   1.03563e+02   4.44017e+02   6.30957e+00   3.49359e-02   2.33922e+00   2.24997e-01   2.17701e+00   5.70616e+02   1.05000e+02   2.71236e+01   6.17230e+00   2.78170e+01   2.27562e-01   3.50531e-02   7.97677e-03   3.59493e-02   1.55692e-01   6.84175e-01   7.01666e-01
            37   1.03559e+02   4.51346e+02   7.07945e+00   3.51992e-02   2.32359e+00   2.37264e-01   2.17678e+00   5.70661e+02   1.05000e+02   2.74345e+01   6.59305e+00   2.82156e+01   2.40320e-01   3.44603e-02   8.28151e-03   3.54414e-02   1.48220e-01   6.16761e-01   6.34321e-01
            38   1.03555e+02   4.58670e+02   7.94328e+00   3.59165e-02   2.33443e+00   2.50232e-01   2.17655e+00   5.70704e+02   1.05000e+02   2.77761e+01   7.05171e+00   2.86573e+01   2.53877e-01   3.38222e-02   8.58666e-03   3.48951e-02   1.41291e-01   5.56535e-01   5.74190e-01
            39   1.03549e+02   4.65944e+02   8.91251e+00   3.62312e-02   2.31514e+00   2.64126e-01   2.17633e+00   5.70746e+02   1.05000e+02   2.81527e+01   7.55864e+00   2.91497e+01   2.68488e-01   3.31323e-02   8.89560e-03   3.43057e-02   1.34978e-01   5.02736e-01   5.20540e-01
            40   1.03546e+02   4.73147e+02   1.00000e+01   3.70402e-02   2.32304e+00   2.78675e-01   2.17610e+00   5.70789e+02   1.05000e+02   2.85708e+01   8.11082e+00   2.96998e+01   2.83885e-01   3.23904e-02   9.19515e-03   3.36703e-02   1.29088e-01   4.54719e-01   4.72687e-01
            41   1.03541e+02   4.80299e+02   1.12202e+01   3.74845e-02   2.30309e+00   2.93717e-01   2.17587e+00   5.70832e+02   1.05000e+02   2.90389e+01   8.70910e+00   3.03168e+01   2.99911e-01   3.15947e-02   9.47560e-03   3.29850e-02   1.23536e-01   4.11909e-01   4.30035e-01
            42   1.03538e+02   4.87401e+02   1.25893e+01   3.85313e-02   2.31419e+00   3.09219e-01   2.17564e+00   5.70874e+02   1.05000e+02   2.95685e+01   9.35983e+00   3.10145e+01   3.16548e-01   3.07396e-02   9.73055e-03   3.22430e-02   1.18328e-01   3.73808e-01   3.92090e-01
            43   1.03535e+02   4.94439e+02   1.41254e+01   3.96684e-02   2.32273e+00   3.25073e-01   2.17539e+00   5.70919e+02   1.05000e+02   3.01773e+01   1.00700e+01   3.18131e+01   3.33693e-01   2.98173e-02   9.94982e-03   3.14336e-02   1.13461e-01   3.40017e-01   3.58448e-01
            44   1.03530e+02   5.01476e+02   1.58489e+01   4.04732e-02   2.30151e+00   3.41083e-01   2.17515e+00   5.70961e+02   1.05000e+02   3.09084e+01   1.08533e+01   3.27586e+01   3.51144e-01   2.88023e-02   1.01138e-02   3.05264e-02   1.08989e-01   3.10382e-01   3.28962e-01
            45   1.03526e+02   5.08488e+02   1.77828e+01   4.18050e-02   2.29378e+00   3.55308e-01   2.17493e+00   5.71001e+02   1.05000e+02   3.18760e+01   1.16890e+01   3.39516e+01   3.66704e-01   2.76530e-02   1.01405e-02   2.94537e-02   1.04616e-01   2.85288e-01   3.03865e-01
            46   1.03522e+02   5.15472e+02   1.99526e+01   4.42352e-02   2.32749e+00   3.68938e-01   2.17473e+00   5.71038e+02   1.05000e+02   3.30787e+01   1.26254e+01   3.54063e+01   3.81678e-01   2.63869e-02   1.00713e-02   2.82436e-02   1.00708e-01   2.63857e-01   2.82423e-01
            47   1.03520e+02   5.22390e+02   2.23872e+01   4.53901e-02   2.28297e+00   3.74161e-01   2.17452e+00   5.71075e+02   1.05000e+02   3.45440e+01   1.33690e+01   3.70408e+01   3.87015e-01   2.51775e-02   9.74406e-03   2.69973e-02   9.50430e-02   2.45580e-01   2.63330e-01
            48   1.03517e+02   5.29301e+02   2.51189e+01   4.67672e-02   2.24675e+00   3.70095e-01   2.17402e+00   5.71158e+02   1.05000e+02   3.62334e+01   1.38262e+01   3.87817e+01   3.81587e-01   2.40910e-02   9.19281e-03   2.57853e-02   8.76038e-02   2.29577e-01   2.45724e-01
            49   1.03514e+02   5.36210e+02   2.81838e+01   5.00969e-02   2.31971e+00   3.64501e-01   2.17285e+00   5.71343e+02   1.05000e+02   3.76837e+01   1.41060e+01   4.02373e+01   3.74327e-01   2.32753e-02   8.71259e-03   2.48526e-02   7.96572e-02   2.12801e-01   2.27221e-01
            50   1.03509e+02   5.43104e+02   3.16228e+01   5.11128e-02   2.31991e+00   3.66923e-01   2.17148e+00   5.71558e+02   1.05000e+02   3.84206e+01   1.44508e+01   4.10483e+01   3.76121e-01   2.28020e-02   8.57632e-03   2.43615e-02   7.27298e-02   1.93368e-01   2.06593e-01
            51   1.03508e+02   5.49995e+02   3.54813e+01   5.34892e-02   2.42066e+00   3.71300e-01   2.17020e+00   5.71759e+02   1.05000e+02   3.84803e+01   1.46233e+01   4.11652e+01   3.80021e-01   2.27079e-02   8.62950e-03   2.42924e-02   6.55943e-02   1.72607e-01   1.84650e-01
            52   1.03505e+02   5.56863e+02   3.98107e+01   5.76268e-02   2.63028e+00   4.06380e-01   2.16896e+00   5.71954e+02   1.05000e+02   3.76311e+01   1.57870e+01   4.08085e+01   4.19519e-01   2.25968e-02   9.47978e-03   2.45047e-02   6.31130e-02   1.50441e-01   1.63144e-01
            53   1.03500e+02   5.66202e+02   4.46684e+01   5.17712e-02   2.43356e+00   4.84102e-01   2.16775e+00   5.72145e+02   1.05000e+02   3.52496e+01   1.80764e+01   3.96143e+01   5.12811e-01   2.24621e-02   1.15188e-02   2.52434e-02   6.44069e-02   1.25596e-01   1.41147e-01
            54   1.03499e+02   5.74095e+02   5.01187e+01   3.89913e-02   1.88235e+00   5.44426e-01   2.16648e+00   5.72344e+02   1.05000e+02   3.32140e+01   1.95893e+01   3.85605e+01   5.89789e-01   2.23376e-02   1.31745e-02   2.59333e-02   6.22069e-02   1.05473e-01   1.22451e-01
            55   1.03496e+02   5.81012e+02   5.62341e+01   3.99796e-02   2.02378e+00   5.89941e-01   2.16505e+00   5.72568e+02   1.05000e+02   3.08122e+01   2.00499e+01   3.67613e+01   6.50712e-01   2.28004e-02   1.48365e-02   2.72025e-02   5.67456e-02   8.72054e-02   1.04043e-01
            56   1.03493e+02   5.87889e+02   6.30957e+01   4.45646e-02   2.40236e+00   6.04321e-01   2.16381e+00   5.72762e+02   1.05000e+02   2.86820e+01   1.91824e+01   3.45054e+01   6.68796e-01   2.40899e-02   1.61112e-02   2.89810e-02   4.83864e-02   7.23486e-02   8.70377e-02
            57   1.03491e+02   5.94768e+02   7.07946e+01   4.19735e-02   2.34931e+00   6.62038e-01   2.16334e+00   5.72838e+02   1.05000e+02   2.65376e+01   1.99776e+01   3.32167e+01   7.52806e-01   2.40518e-02   1.81064e-02   3.01053e-02   4.49122e-02   5.96598e-02   7.46753e-02
            58   1.03488e+02   6.01639e+02   7.94328e+01   5.35040e-02   2.33292e+00   7.00928e-01   2.16325e+00   5.72855e+02   1.05000e+02   3.30877e+01   2.68880e+01   4.26352e+01   8.12629e-01   1.82024e-02   1.47918e-02   2.34548e-02   5.38740e-02   6.62959e-02   8.54257e-02
            59   1.03483e+02   6.08495e+02   8.91251e+01   5.60107e-02   2.31926e+00   6.89179e-01   2.16296e+00   5.72905e+02   1.05000e+02   3.52224e+01   2.78050e+01   4.48747e+01   7.89414e-01   1.74911e-02   1.38077e-02   2.22843e-02   4.96528e-02   6.28983e-02   8.01349e-02
]22[JAL03-01_Freq0.1-100_

File: source_code/Data/T15.txt
         Index            Ts             t             f             F             x         Phase            F0            x0            Tr            E'            E"            E*     tan_delta            D'            D"            D*          Eta'          Eta"          Eta*
           [#]          [°C]           [s]          [Hz]           [N]          [µm]         [rad]           [N]          [µm]          [°C]         [MPa]         [MPa]         [MPa]            []       [1/MPa]       [1/MPa]       [1/MPa]        [MPas]        [MPas]        [MPas]
             0   1.30614e+01   0.00000e+00   9.99999e-02   2.99647e+00   2.29323e+00   1.18075e-02   5.76711e+00   4.03230e+01   1.50000e+01   2.81727e+03   3.83590e+01   2.81753e+03   1.36157e-02   3.54888e-04   4.83203e-06   3.54921e-04   6.10504e+01   4.48383e+03   4.48425e+03
             1   1.28474e+01   7.34028e+01   1.12200e-01   2.99670e+00   2.28994e+00   1.20054e-02   5.76854e+00   3.98294e+01   1.50000e+01   2.82221e+03   3.90874e+01   2.82248e+03   1.38499e-02   3.54265e-04   4.90654e-06   3.54299e-04   5.54453e+01   4.00329e+03   4.00367e+03
             2   1.27502e+01   9.59077e+01   1.25890e-01   2.99876e+00   2.28861e+00   1.22901e-02   5.76989e+00   3.94984e+01   1.50000e+01   2.82634e+03   4.00877e+01   2.82663e+03   1.41836e-02   3.53743e-04   5.01735e-06   3.53779e-04   5.06805e+01   3.57317e+03   3.57353e+03
             3   1.25468e+01   1.17881e+02   1.41250e-01   3.00095e+00   2.28747e+00   1.24214e-02   5.77111e+00   3.92455e+01   1.50000e+01   2.83037e+03   4.05826e+01   2.83066e+03   1.43383e-02   3.53238e-04   5.06482e-06   3.53274e-04   4.57269e+01   3.18915e+03   3.18948e+03
             4   1.24734e+01   1.37471e+02   1.58480e-01   2.99875e+00   2.28323e+00   1.27599e-02   5.77230e+00   3.90229e+01   1.50000e+01   2.83403e+03   4.17516e+01   2.83434e+03   1.47322e-02   3.52777e-04   5.19718e-06   3.52816e-04   4.19294e+01   2.84611e+03   2.84642e+03
             5   1.23760e+01   1.54927e+02   1.77820e-01   3.00024e+00   2.28146e+00   1.26928e-02   5.77342e+00   3.87998e+01   1.50000e+01   2.83823e+03   4.15940e+01   2.83854e+03   1.46549e-02   3.52257e-04   5.16228e-06   3.52294e-04   3.72281e+01   2.54032e+03   2.54059e+03
             6   1.21924e+01   1.70768e+02   1.99520e-01   2.99860e+00   2.27761e+00   1.26236e-02   5.77449e+00   3.86073e+01   1.50000e+01   2.84199e+03   4.14182e+01   2.84230e+03   1.45736e-02   3.51791e-04   5.12687e-06   3.51828e-04   3.30389e+01   2.26703e+03   2.26727e+03
             7   1.21585e+01   1.85121e+02   2.23870e-01   2.99954e+00   2.27588e+00   1.25284e-02   5.77552e+00   3.84399e+01   1.50000e+01   2.84555e+03   4.11495e+01   2.84585e+03   1.44610e-02   3.51352e-04   5.08090e-06   3.51389e-04   2.92542e+01   2.02298e+03   2.02319e+03
             8   1.21174e+01   1.98004e+02   2.51180e-01   2.99911e+00   2.27317e+00   1.24425e-02   5.77655e+00   3.82850e+01   1.50000e+01   2.84901e+03   4.09059e+01   2.84930e+03   1.43580e-02   3.50927e-04   5.03859e-06   3.50963e-04   2.59192e+01   1.80522e+03   1.80540e+03
             9   1.20582e+01   2.09556e+02   2.81830e-01   3.00008e+00   2.27157e+00   1.24698e-02   5.77758e+00   3.81413e+01   1.50000e+01   2.85241e+03   4.10323e+01   2.85271e+03   1.43851e-02   3.50508e-04   5.04209e-06   3.50544e-04   2.31718e+01   1.61082e+03   1.61098e+03
            10   1.19886e+01   2.19922e+02   3.16220e-01   2.99885e+00   2.26838e+00   1.25437e-02   5.77861e+00   3.80086e+01   1.50000e+01   2.85572e+03   4.13080e+01   2.85602e+03   1.44650e-02   3.50101e-04   5.06420e-06   3.50137e-04   2.07905e+01   1.43730e+03   1.43745e+03
            11   1.18210e+01   2.31345e+02   3.54809e-01   2.99987e+00   2.26692e+00   1.27156e-02   5.77961e+00   3.78902e+01   1.50000e+01   2.85898e+03   4.19049e+01   2.85929e+03   1.46573e-02   3.49700e-04   5.12566e-06   3.49738e-04   1.87971e+01   1.28244e+03   1.28257e+03
            12   1.16586e+01   2.42303e+02   3.98099e-01   2.99538e+00   2.26135e+00   1.28805e-02   5.78058e+00   3.77866e+01   1.50000e+01   2.86215e+03   4.24740e+01   2.86246e+03   1.48399e-02   3.49311e-04   5.18374e-06   3.49350e-04   1.69805e+01   1.14425e+03   1.14437e+03
            13   1.15807e+01   2.52139e+02   4.46679e-01   3.00134e+00   2.26374e+00   1.30574e-02   5.78152e+00   3.76942e+01   1.50000e+01   2.86526e+03   4.30785e+01   2.86558e+03   1.50348e-02   3.48930e-04   5.24609e-06   3.48969e-04   1.53492e+01   1.02091e+03   1.02103e+03
            14   1.15697e+01   2.64645e+02   5.01179e-01   3.00154e+00   2.26179e+00   1.31673e-02   5.78245e+00   3.76100e+01   1.50000e+01   2.86833e+03   4.34554e+01   2.86866e+03   1.51500e-02   3.48554e-04   5.28062e-06   3.48594e-04   1.37997e+01   9.10871e+02   9.10975e+02
            15   1.16084e+01   2.77819e+02   5.62339e-01   3.00259e+00   2.26051e+00   1.32601e-02   5.78337e+00   3.75351e+01   1.50000e+01   2.87139e+03   4.37692e+01   2.87172e+03   1.52432e-02   3.48182e-04   5.30741e-06   3.48223e-04   1.23877e+01   8.12670e+02   8.12764e+02
            16   1.15894e+01   2.89630e+02   6.30949e-01   3.00091e+00   2.25716e+00   1.33661e-02   5.78422e+00   3.74755e+01   1.50000e+01   2.87447e+03   4.41218e+01   2.87481e+03   1.53495e-02   3.47808e-04   5.33868e-06   3.47849e-04   1.11296e+01   7.25077e+02   7.25162e+02
            17   1.15497e+01   3.00231e+02   7.07939e-01   3.00087e+00   2.25504e+00   1.34699e-02   5.78496e+00   3.74357e+01   1.50000e+01   2.87756e+03   4.44604e+01   2.87790e+03   1.54507e-02   3.47434e-04   5.36811e-06   3.47475e-04   9.99535e+00   6.46917e+02   6.46994e+02
            18   1.15206e+01   3.11007e+02   7.94319e-01   2.99977e+00   2.25214e+00   1.36165e-02   5.78557e+00   3.74171e+01   1.50000e+01   2.88062e+03   4.49345e+01   2.88097e+03   1.55989e-02   3.47063e-04   5.41380e-06   3.47105e-04   9.00338e+00   5.77180e+02   5.77250e+02
            19   1.15351e+01   3.21525e+02   8.91249e-01   2.99743e+00   2.24836e+00   1.37827e-02   5.78604e+00   3.74179e+01   1.50000e+01   2.88363e+03   4.54655e+01   2.88399e+03   1.57668e-02   3.46699e-04   5.46632e-06   3.46742e-04   8.11901e+00   5.14945e+02   5.15009e+02
            20   1.15748e+01   3.30333e+02   9.99999e-01   3.00091e+00   2.24901e+00   1.39718e-02   5.78638e+00   3.74339e+01   1.50000e+01   2.88656e+03   4.60628e+01   2.88692e+03   1.59577e-02   3.46345e-04   5.52687e-06   3.46389e-04   7.33114e+00   4.59411e+02   4.59469e+02
            21   1.16623e+01   3.40772e+02   1.12202e+00   3.00178e+00   2.24775e+00   1.41789e-02   5.78663e+00   3.74622e+01   1.50000e+01   2.88941e+03   4.67090e+01   2.88978e+03   1.61656e-02   3.46001e-04   5.59332e-06   3.46047e-04   6.62553e+00   4.09854e+02   4.09907e+02
            22   1.17463e+01   3.50219e+02   1.25892e+00   3.00187e+00   2.24593e+00   1.43999e-02   5.78678e+00   3.75016e+01   1.50000e+01   2.89221e+03   4.73893e+01   2.89259e+03   1.63852e-02   3.45664e-04   5.66377e-06   3.45710e-04   5.99106e+00   3.65638e+02   3.65687e+02
            23   1.18013e+01   3.59426e+02   1.41253e+00   2.99998e+00   2.24265e+00   1.46599e-02   5.78683e+00   3.75524e+01   1.50000e+01   2.89499e+03   4.81881e+01   2.89539e+03   1.66454e-02   3.45329e-04   5.74813e-06   3.45377e-04   5.42954e+00   3.26189e+02   3.26234e+02
            24   1.18387e+01   3.68326e+02   1.58489e+00   2.99988e+00   2.24072e+00   1.48869e-02   5.78679e+00   3.76134e+01   1.50000e+01   2.89778e+03   4.88612e+01   2.89819e+03   1.68616e-02   3.44994e-04   5.81714e-06   3.45043e-04   4.90666e+00   2.90996e+02   2.91038e+02
            25   1.18746e+01   3.76896e+02   1.77828e+00   3.00078e+00   2.23952e+00   1.50856e-02   5.78666e+00   3.76828e+01   1.50000e+01   2.90059e+03   4.94225e+01   2.90101e+03   1.70387e-02   3.44657e-04   5.87252e-06   3.44707e-04   4.42329e+00   2.59602e+02   2.59639e+02
            26   1.19287e+01   3.85487e+02   1.99526e+00   2.99929e+00   2.23654e+00   1.52480e-02   5.78647e+00   3.77587e+01   1.50000e+01   2.90339e+03   4.98419e+01   2.90382e+03   1.71668e-02   3.44324e-04   5.91093e-06   3.44374e-04   3.97572e+00   2.31594e+02   2.31628e+02
            27   1.19883e+01   3.94227e+02   2.23872e+00   2.99979e+00   2.23508e+00   1.54131e-02   5.78622e+00   3.78391e+01   1.50000e+01   2.90616e+03   5.02475e+01   2.90659e+03   1.72900e-02   3.43994e-04   5.94765e-06   3.44045e-04   3.57220e+00   2.06605e+02   2.06636e+02
            28   1.20650e+01   4.02491e+02   2.51189e+00   3.00016e+00   2.23354e+00   1.55897e-02   5.78591e+00   3.79244e+01   1.50000e+01   2.90890e+03   5.06671e+01   2.90934e+03   1.74180e-02   3.43668e-04   5.98600e-06   3.43720e-04   3.21031e+00   1.84310e+02   1.84338e+02
            29   1.21472e+01   4.10637e+02   2.81838e+00   3.00136e+00   2.23264e+00   1.57981e-02   5.78556e+00   3.80150e+01   1.50000e+01   2.91161e+03   5.11661e+01   2.91206e+03   1.75731e-02   3.43346e-04   6.03365e-06   3.43399e-04   2.88937e+00   1.64420e+02   1.64446e+02
            30   1.22198e+01   4.18835e+02   3.16228e+00   3.00041e+00   2.23015e+00   1.60461e-02   5.78515e+00   3.81104e+01   1.50000e+01   2.91430e+03   5.17678e+01   2.91476e+03   1.77634e-02   3.43027e-04   6.09331e-06   3.43081e-04   2.60543e+00   1.46675e+02   1.46698e+02
            31   1.22894e+01   4.26864e+02   3.54812e+00   3.00151e+00   2.22919e+00   1.63036e-02   5.78469e+00   3.82103e+01   1.50000e+01   2.91700e+03   5.23668e+01   2.91747e+03   1.79523e-02   3.42708e-04   6.15240e-06   3.42763e-04   2.34897e+00   1.30845e+02   1.30866e+02
            32   1.23658e+01   4.34593e+02   3.98106e+00   2.99914e+00   2.22565e+00   1.65883e-02   5.78417e+00   3.83147e+01   1.50000e+01   2.91971e+03   5.30201e+01   2.92019e+03   1.81594e-02   3.42387e-04   6.21752e-06   3.42443e-04   2.11964e+00   1.16724e+02   1.16743e+02
            33   1.24406e+01   4.42384e+02   4.46683e+00   2.99819e+00   2.22315e+00   1.68708e-02   5.78361e+00   3.84231e+01   1.50000e+01   2.92244e+03   5.36212e+01   2.92293e+03   1.83481e-02   3.42065e-04   6.27625e-06   3.42123e-04   1.91054e+00   1.04128e+02   1.04145e+02
            34   1.25166e+01   4.50264e+02   5.01186e+00   3.00059e+00   2.22313e+00   1.71628e-02   5.78301e+00   3.85340e+01   1.50000e+01   2.92518e+03   5.42057e+01   2.92568e+03   1.85307e-02   3.41742e-04   6.33274e-06   3.41801e-04   1.72134e+00   9.28909e+01   9.29069e+01
            35   1.25925e+01   4.58026e+02   5.62341e+00   2.99770e+00   2.21916e+00   1.74338e-02   5.78239e+00   3.86456e+01   1.50000e+01   2.92797e+03   5.46630e+01   2.92848e+03   1.86693e-02   3.41415e-04   6.37397e-06   3.41474e-04   1.54708e+00   8.28679e+01   8.28824e+01
            36   1.26558e+01   4.65695e+02   6.30957e+00   2.99877e+00   2.21809e+00   1.77266e-02   5.78174e+00   3.87572e+01   1.50000e+01   2.93081e+03   5.51326e+01   2.93133e+03   1.88114e-02   3.41082e-04   6.41623e-06   3.41142e-04   1.39068e+00   7.39278e+01   7.39409e+01
            37   1.27166e+01   4.73278e+02   7.07945e+00   2.99929e+00   2.21658e+00   1.80462e-02   5.78108e+00   3.88677e+01   1.50000e+01   2.93372e+03   5.56235e+01   2.93425e+03   1.89601e-02   3.40742e-04   6.46049e-06   3.40803e-04   1.25049e+00   6.59537e+01   6.59655e+01
            38   1.27741e+01   4.80767e+02   7.94328e+00   2.99625e+00   2.21238e+00   1.84193e-02   5.78042e+00   3.89758e+01   1.50000e+01   2.93672e+03   5.62196e+01   2.93725e+03   1.91437e-02   3.40392e-04   6.51636e-06   3.40454e-04   1.12644e+00   5.88413e+01   5.88521e+01
            39   1.28279e+01   4.88161e+02   8.91251e+00   3.00621e+00   2.21771e+00   1.88574e-02   5.77975e+00   3.90814e+01   1.50000e+01   2.93980e+03   5.69504e+01   2.94035e+03   1.93722e-02   3.40032e-04   6.58717e-06   3.40096e-04   1.01699e+00   5.24974e+01   5.25073e+01
            40   1.28753e+01   4.95529e+02   1.00000e+01   2.99669e+00   2.20863e+00   1.93596e-02   5.77909e+00   3.91839e+01   1.50000e+01   2.94296e+03   5.78024e+01   2.94353e+03   1.96409e-02   3.39663e-04   6.67130e-06   3.39729e-04   9.19955e-01   4.68387e+01   4.68477e+01
            41   1.29212e+01   5.02880e+02   1.12202e+01   2.99797e+00   2.20744e+00   1.99030e-02   5.77844e+00   3.92819e+01   1.50000e+01   2.94623e+03   5.86848e+01   2.94681e+03   1.99186e-02   3.39283e-04   6.75804e-06   3.39350e-04   8.32426e-01   4.17913e+01   4.17996e+01
            42   1.29685e+01   5.10234e+02   1.25893e+01   2.99752e+00   2.20484e+00   2.04793e-02   5.77781e+00   3.93749e+01   1.50000e+01   2.94970e+03   5.95581e+01   2.95030e+03   2.01912e-02   3.38879e-04   6.84238e-06   3.38948e-04   7.52941e-01   3.72905e+01   3.72981e+01
            43   1.30092e+01   5.17490e+02   1.41254e+01   2.99863e+00   2.20320e+00   2.10919e-02   5.77720e+00   3.94637e+01   1.50000e+01   2.95346e+03   6.04199e+01   2.95408e+03   2.04573e-02   3.38444e-04   6.92366e-06   3.38515e-04   6.80770e-01   3.32776e+01   3.32845e+01
            44   1.30520e+01   5.24722e+02   1.58489e+01   2.99710e+00   2.19945e+00   2.17925e-02   5.77660e+00   3.95478e+01   1.50000e+01   2.95750e+03   6.14312e+01   2.95814e+03   2.07713e-02   3.37977e-04   7.02023e-06   3.38050e-04   6.16892e-01   2.96992e+01   2.97056e+01
            45   1.30892e+01   5.31918e+02   1.77828e+01   2.99428e+00   2.19465e+00   2.25546e-02   5.77603e+00   3.96271e+01   1.50000e+01   2.96170e+03   6.24783e+01   2.96236e+03   2.10954e-02   3.37493e-04   7.11956e-06   3.37569e-04   5.59177e-01   2.65071e+01   2.65130e+01
            46   1.31269e+01   5.39099e+02   1.99526e+01   2.99415e+00   2.19192e+00   2.34006e-02   5.77548e+00   3.97016e+01   1.50000e+01   2.96573e+03   6.36084e+01   2.96641e+03   2.14478e-02   3.37030e-04   7.22856e-06   3.37108e-04   5.07381e-01   2.36566e+01   2.36620e+01
            47   1.31619e+01   5.46201e+02   2.23872e+01   3.00227e+00   2.19556e+00   2.42222e-02   5.77494e+00   3.97716e+01   1.50000e+01   2.96922e+03   6.44117e+01   2.96992e+03   2.16931e-02   3.36631e-04   7.30258e-06   3.36710e-04   4.57915e-01   2.11087e+01   2.11137e+01
            48   1.31950e+01   5.53317e+02   2.51189e+01   2.99820e+00   2.19070e+00   2.49986e-02   5.77443e+00   3.98381e+01   1.50000e+01   2.97204e+03   6.47827e+01   2.97275e+03   2.17974e-02   3.36309e-04   7.33067e-06   3.36389e-04   4.10468e-01   1.88311e+01   1.88355e+01
            49   1.32240e+01   5.60408e+02   2.81838e+01   3.00312e+00   2.19276e+00   2.56006e-02   5.77393e+00   3.99001e+01   1.50000e+01   2.97427e+03   6.42410e+01   2.97496e+03   2.15989e-02   3.36060e-04   7.25852e-06   3.36138e-04   3.62771e-01   1.67958e+01   1.67997e+01
            50   1.32487e+01   5.67496e+02   3.16228e+01   2.99655e+00   2.18655e+00   2.62358e-02   5.77346e+00   3.99575e+01   1.50000e+01   2.97628e+03   6.34793e+01   2.97696e+03   2.13284e-02   3.35837e-04   7.16286e-06   3.35913e-04   3.19486e-01   1.49794e+01   1.49828e+01
            51   1.32705e+01   5.74564e+02   3.54813e+01   2.98152e+00   2.17410e+00   2.69181e-02   5.77301e+00   4.00116e+01   1.50000e+01   2.97836e+03   6.25135e+01   2.97901e+03   2.09893e-02   3.35608e-04   7.04416e-06   3.35682e-04   2.80410e-01   1.33597e+01   1.33626e+01
            52   1.32973e+01   5.81613e+02   3.98107e+01   2.98221e+00   2.17305e+00   2.78009e-02   5.77256e+00   4.00637e+01   1.50000e+01   2.98045e+03   6.18312e+01   2.98109e+03   2.07456e-02   3.35376e-04   6.95757e-06   3.35448e-04   2.47188e-01   1.19152e+01   1.19178e+01
            53   1.33186e+01   5.88640e+02   4.46684e+01   2.99540e+00   2.18100e+00   2.93205e-02   5.77212e+00   4.01143e+01   1.50000e+01   2.98257e+03   6.29044e+01   2.98323e+03   2.10907e-02   3.35132e-04   7.06817e-06   3.35207e-04   2.24131e-01   1.06270e+01   1.06294e+01
            54   1.33489e+01   5.95633e+02   5.01187e+01   3.00575e+00   2.18654e+00   3.14862e-02   5.77168e+00   4.01634e+01   1.50000e+01   2.98504e+03   6.57215e+01   2.98576e+03   2.20170e-02   3.34841e-04   7.37219e-06   3.34923e-04   2.08703e-01   9.47917e+00   9.48147e+00
            55   1.33707e+01   6.02632e+02   5.62341e+01   3.00512e+00   2.18311e+00   3.46832e-02   5.77124e+00   4.02117e+01   1.50000e+01   2.98882e+03   7.15984e+01   2.98968e+03   2.39554e-02   3.34388e-04   8.01038e-06   3.34484e-04   2.02639e-01   8.45903e+00   8.46146e+00
            56   1.34146e+01   6.11106e+02   6.30957e+01   2.99794e+00   2.17489e+00   3.69005e-02   5.77080e+00   4.02590e+01   1.50000e+01   2.99259e+03   7.34024e+01   2.99349e+03   2.45280e-02   3.33958e-04   8.19132e-06   3.34058e-04   1.85153e-01   7.54862e+00   7.55089e+00
            57   1.34593e+01   6.19566e+02   7.07946e+01   2.99459e+00   2.16861e+00   3.96569e-02   5.77037e+00   4.03055e+01   1.50000e+01   2.99741e+03   7.63927e+01   2.99839e+03   2.54862e-02   3.33405e-04   8.49722e-06   3.33513e-04   1.71740e-01   6.73855e+00   6.74074e+00
            58   1.35048e+01   6.28030e+02   7.94328e+01   2.99620e+00   2.16530e+00   4.28730e-02   5.76994e+00   4.03517e+01   1.50000e+01   3.00291e+03   8.01989e+01   3.00398e+03   2.67071e-02   3.32773e-04   8.88738e-06   3.32891e-04   1.60690e-01   6.01676e+00   6.01891e+00
            59   1.35399e+01   6.36473e+02   8.91251e+01   2.99011e+00   2.15653e+00   4.56299e-02   5.76956e+00   4.03925e+01   1.50000e+01   3.00794e+03   8.14534e+01   3.00905e+03   2.70794e-02   3.32209e-04   8.99605e-06   3.32331e-04   1.45455e-01   5.37143e+00   5.37340e+00
]4[JAL03-01_Freq0.1-100_

File: source_code/Data/T25.txt
         Index            Ts             t             f             F             x         Phase            F0            x0            Tr            E'            E"            E*     tan_delta            D'            D"            D*          Eta'          Eta"          Eta*
           [#]          [°C]           [s]          [Hz]           [N]          [µm]         [rad]           [N]          [µm]          [°C]         [MPa]         [MPa]         [MPa]            []       [1/MPa]       [1/MPa]       [1/MPa]        [MPas]        [MPas]        [MPas]
             0   2.35412e+01   0.00000e+00   9.99999e-02   2.93254e+00   2.31283e+00   1.27502e-02   5.66721e+00   5.19387e+01   2.50000e+01   2.72090e+03   3.98333e+01   2.72119e+03   1.46398e-02   3.67447e-04   5.37933e-06   3.67486e-04   6.33967e+01   4.33045e+03   4.33092e+03
             1   2.33951e+01   7.34053e+01   1.12200e-01   2.92885e+00   2.30599e+00   1.26777e-02   5.66839e+00   5.14316e+01   2.50000e+01   2.72625e+03   3.96977e+01   2.72654e+03   1.45613e-02   3.66726e-04   5.34001e-06   3.66765e-04   5.63111e+01   3.86718e+03   3.86758e+03
             2   2.33406e+01   9.59109e+01   1.25890e-01   2.92902e+00   2.30277e+00   1.25886e-02   5.66925e+00   5.11472e+01   2.50000e+01   2.73084e+03   3.94939e+01   2.73113e+03   1.44622e-02   3.66111e-04   5.29476e-06   3.66149e-04   4.99298e+01   3.45244e+03   3.45280e+03
             3   2.32815e+01   1.17884e+02   1.41250e-01   2.92518e+00   2.29696e+00   1.26087e-02   5.66999e+00   5.09456e+01   2.50000e+01   2.73468e+03   3.96191e+01   2.73497e+03   1.44877e-02   3.65597e-04   5.29664e-06   3.65635e-04   4.46413e+01   3.08134e+03   3.08166e+03
             4   2.32246e+01   1.37475e+02   1.58480e-01   2.93227e+00   2.30008e+00   1.25042e-02   5.67068e+00   5.07726e+01   2.50000e+01   2.73803e+03   3.93396e+01   2.73832e+03   1.43678e-02   3.65150e-04   5.24642e-06   3.65188e-04   3.95072e+01   2.74970e+03   2.74998e+03
             5   2.31702e+01   1.54929e+02   1.77820e-01   2.93856e+00   2.30202e+00   1.25298e-02   5.67140e+00   5.05844e+01   2.50000e+01   2.74216e+03   3.94813e+01   2.74244e+03   1.43979e-02   3.64601e-04   5.24948e-06   3.64639e-04   3.53371e+01   2.45433e+03   2.45458e+03
             6   2.31151e+01   1.70770e+02   1.99520e-01   2.93585e+00   2.29755e+00   1.26118e-02   5.67206e+00   5.04284e+01   2.50000e+01   2.74538e+03   3.97845e+01   2.74567e+03   1.44914e-02   3.64172e-04   5.27736e-06   3.64210e-04   3.17357e+01   2.18996e+03   2.19019e+03
             7   2.30617e+01   1.85124e+02   2.23870e-01   2.94448e+00   2.30203e+00   1.26954e-02   5.67267e+00   5.02992e+01   2.50000e+01   2.74851e+03   4.00889e+01   2.74880e+03   1.45857e-02   3.63756e-04   5.30563e-06   3.63795e-04   2.85003e+01   1.95399e+03   1.95420e+03
             8   2.30168e+01   1.98007e+02   2.51180e-01   2.94136e+00   2.29736e+00   1.27781e-02   5.67344e+00   5.01809e+01   2.50000e+01   2.75159e+03   4.03871e+01   2.75188e+03   1.46778e-02   3.63349e-04   5.33315e-06   3.63388e-04   2.55905e+01   1.74349e+03   1.74367e+03
             9   2.29734e+01   2.09558e+02   2.81830e-01   2.94820e+00   2.30060e+00   1.28353e-02   5.67459e+00   5.00703e+01   2.50000e+01   2.75449e+03   4.05985e+01   2.75479e+03   1.47390e-02   3.62965e-04   5.34975e-06   3.63005e-04   2.29268e+01   1.55552e+03   1.55568e+03
            10   2.29320e+01   2.19925e+02   3.16220e-01   2.94976e+00   2.29973e+00   1.28699e-02   5.67594e+00   4.99627e+01   2.50000e+01   2.75738e+03   4.07344e+01   2.75768e+03   1.47729e-02   3.62584e-04   5.35641e-06   3.62624e-04   2.05018e+01   1.38780e+03   1.38795e+03
            11   2.28852e+01   2.31348e+02   3.54809e-01   2.95128e+00   2.29885e+00   1.28545e-02   5.67731e+00   4.98539e+01   2.50000e+01   2.76026e+03   4.07067e+01   2.76056e+03   1.47474e-02   3.62206e-04   5.34162e-06   3.62246e-04   1.82596e+01   1.23815e+03   1.23829e+03
            12   2.28315e+01   2.42306e+02   3.98099e-01   2.95477e+00   2.29947e+00   1.28619e-02   5.67872e+00   4.97425e+01   2.50000e+01   2.76318e+03   4.07480e+01   2.76348e+03   1.47468e-02   3.61824e-04   5.33574e-06   3.61863e-04   1.62905e+01   1.10468e+03   1.10480e+03
            13   2.27551e+01   2.52147e+02   4.46679e-01   2.95694e+00   2.29898e+00   1.28505e-02   5.68016e+00   4.96293e+01   2.50000e+01   2.76619e+03   4.07263e+01   2.76649e+03   1.47229e-02   3.61429e-04   5.32128e-06   3.61468e-04   1.45111e+01   9.85614e+02   9.85721e+02
            14   2.26597e+01   2.64648e+02   5.01179e-01   2.96042e+00   2.29943e+00   1.28904e-02   5.68163e+00   4.95141e+01   2.50000e+01   2.76933e+03   4.08658e+01   2.76963e+03   1.47566e-02   3.61020e-04   5.32741e-06   3.61059e-04   1.29774e+01   8.79431e+02   8.79526e+02
            15   2.25642e+01   2.77823e+02   5.62339e-01   2.96683e+00   2.30208e+00   1.29209e-02   5.68313e+00   4.93950e+01   2.50000e+01   2.77258e+03   4.09711e+01   2.77288e+03   1.47773e-02   3.60596e-04   5.32863e-06   3.60636e-04   1.15958e+01   7.84703e+02   7.84789e+02
            16   2.24904e+01   2.89632e+02   6.30949e-01   2.97040e+00   2.30243e+00   1.29843e-02   5.68467e+00   4.92722e+01   2.50000e+01   2.77594e+03   4.11782e+01   2.77625e+03   1.48340e-02   3.60159e-04   5.34258e-06   3.60199e-04   1.03871e+01   7.00222e+02   7.00299e+02
            17   2.24245e+01   3.00236e+02   7.07939e-01   2.97112e+00   2.30051e+00   1.30276e-02   5.68614e+00   4.91458e+01   2.50000e+01   2.77940e+03   4.13154e+01   2.77970e+03   1.48649e-02   3.59711e-04   5.34705e-06   3.59751e-04   9.28829e+00   6.24849e+02   6.24918e+02
            18   2.23513e+01   3.11010e+02   7.94319e-01   2.97520e+00   2.30118e+00   1.30695e-02   5.68722e+00   4.90206e+01   2.50000e+01   2.78289e+03   4.14410e+01   2.78320e+03   1.48913e-02   3.59259e-04   5.34985e-06   3.59299e-04   8.30338e+00   5.57598e+02   5.57660e+02
            19   2.22454e+01   3.21529e+02   8.91249e-01   2.98075e+00   2.30299e+00   1.31109e-02   5.68810e+00   4.89039e+01   2.50000e+01   2.78636e+03   4.15563e+01   2.78667e+03   1.49142e-02   3.58812e-04   5.35139e-06   3.58852e-04   7.42092e+00   4.97574e+02   4.97630e+02
            20   2.21617e+01   3.30337e+02   9.99999e-01   2.96034e+00   2.28480e+00   1.31606e-02   5.68891e+00   4.88000e+01   2.50000e+01   2.78977e+03   4.16873e+01   2.79008e+03   1.49429e-02   3.58372e-04   5.35513e-06   3.58412e-04   6.63476e+00   4.44006e+02   4.44056e+02
            21   2.20970e+01   3.40777e+02   1.12202e+00   2.98529e+00   2.30167e+00   1.32553e-02   5.68965e+00   4.87102e+01   2.50000e+01   2.79311e+03   4.19521e+01   2.79343e+03   1.50199e-02   3.57943e-04   5.37626e-06   3.57983e-04   5.95079e+00   3.96194e+02   3.96239e+02
            22   2.21012e+01   3.50222e+02   1.25892e+00   2.98763e+00   2.30115e+00   1.33928e-02   5.69031e+00   4.86335e+01   2.50000e+01   2.79637e+03   4.23427e+01   2.79669e+03   1.51420e-02   3.57525e-04   5.41365e-06   3.57566e-04   5.35304e+00   3.53522e+02   3.53563e+02
            23   2.21534e+01   3.59429e+02   1.41253e+00   2.99221e+00   2.30242e+00   1.35695e-02   5.69090e+00   4.85699e+01   2.50000e+01   2.79955e+03   4.28457e+01   2.79987e+03   1.53045e-02   3.57117e-04   5.46550e-06   3.57159e-04   4.82759e+00   3.15436e+02   3.15473e+02
            24   2.21584e+01   3.68331e+02   1.58489e+00   2.99568e+00   2.30286e+00   1.37396e-02   5.69142e+00   4.85202e+01   2.50000e+01   2.80268e+03   4.33125e+01   2.80301e+03   1.54540e-02   3.56716e-04   5.51268e-06   3.56759e-04   4.34945e+00   2.81446e+02   2.81479e+02
            25   2.21556e+01   3.76900e+02   1.77828e+00   2.99782e+00   2.30231e+00   1.38860e-02   5.69185e+00   4.84837e+01   2.50000e+01   2.80576e+03   4.36847e+01   2.80610e+03   1.55697e-02   3.56323e-04   5.54783e-06   3.56366e-04   3.90976e+00   2.51114e+02   2.51145e+02
            26   2.21566e+01   3.85491e+02   1.99526e+00   3.00036e+00   2.30212e+00   1.40133e-02   5.69219e+00   4.84612e+01   2.50000e+01   2.80879e+03   4.39753e+01   2.80914e+03   1.56563e-02   3.55938e-04   5.57266e-06   3.55981e-04   3.50776e+00   2.24048e+02   2.24075e+02
            27   2.21557e+01   3.94267e+02   2.23872e+00   3.00022e+00   2.29988e+00   1.41128e-02   5.69246e+00   4.84492e+01   2.50000e+01   2.81180e+03   4.41538e+01   2.81215e+03   1.57030e-02   3.55556e-04   5.58330e-06   3.55600e-04   3.13898e+00   1.99897e+02   1.99922e+02
            28   2.21583e+01   4.02543e+02   2.51189e+00   3.00070e+00   2.29811e+00   1.42185e-02   5.69268e+00   4.84431e+01   2.50000e+01   2.81483e+03   4.43281e+01   2.81518e+03   1.57481e-02   3.55173e-04   5.59329e-06   3.55217e-04   2.80866e+00   1.78350e+02   1.78372e+02
            29   2.21608e+01   4.10964e+02   2.81838e+00   3.00006e+00   2.29548e+00   1.43210e-02   5.69288e+00   4.84412e+01   2.50000e+01   2.81787e+03   4.44653e+01   2.81822e+03   1.57798e-02   3.54790e-04   5.59850e-06   3.54834e-04   2.51098e+00   1.59126e+02   1.59146e+02
            30   2.21631e+01   4.19263e+02   3.16228e+00   3.00086e+00   2.29395e+00   1.44391e-02   5.69306e+00   4.84422e+01   2.50000e+01   2.82092e+03   4.46227e+01   2.82128e+03   1.58185e-02   3.54405e-04   5.60615e-06   3.54449e-04   2.24583e+00   1.41975e+02   1.41993e+02
            31   2.21661e+01   4.27303e+02   3.54812e+00   3.00012e+00   2.29121e+00   1.45784e-02   5.69321e+00   4.84454e+01   2.50000e+01   2.82402e+03   4.48161e+01   2.82438e+03   1.58696e-02   3.54016e-04   5.61809e-06   3.54060e-04   2.01027e+00   1.26675e+02   1.26690e+02
            32   2.21686e+01   4.35482e+02   3.98106e+00   3.00024e+00   2.28910e+00   1.47654e-02   5.69336e+00   4.84499e+01   2.50000e+01   2.82716e+03   4.51281e+01   2.82752e+03   1.59623e-02   3.53621e-04   5.64462e-06   3.53667e-04   1.80413e+00   1.13024e+02   1.13039e+02
            33   2.21692e+01   4.43312e+02   4.46683e+00   3.00069e+00   2.28723e+00   1.49928e-02   5.69349e+00   4.84562e+01   2.50000e+01   2.83032e+03   4.55298e+01   2.83068e+03   1.60865e-02   3.53226e-04   5.68216e-06   3.53272e-04   1.62224e+00   1.00845e+02   1.00858e+02
            34   2.21662e+01   4.51191e+02   5.01186e+00   3.00004e+00   2.28453e+00   1.52403e-02   5.69362e+00   4.84638e+01   2.50000e+01   2.83348e+03   4.59493e+01   2.83386e+03   1.62165e-02   3.52830e-04   5.72168e-06   3.52876e-04   1.45915e+00   8.99791e+01   8.99909e+01
            35   2.21645e+01   4.58954e+02   5.62341e+00   2.99980e+00   2.28213e+00   1.54856e-02   5.69374e+00   4.84715e+01   2.50000e+01   2.83667e+03   4.63078e+01   2.83704e+03   1.63247e-02   3.52433e-04   5.75337e-06   3.52480e-04   1.31061e+00   8.02839e+01   8.02946e+01
            36   2.21629e+01   4.66623e+02   6.30957e+00   2.99844e+00   2.27888e+00   1.57363e-02   5.69385e+00   4.84792e+01   2.50000e+01   2.83985e+03   4.66225e+01   2.84024e+03   1.64172e-02   3.52036e-04   5.77946e-06   3.52084e-04   1.17602e+00   7.16335e+01   7.16431e+01
            37   2.21601e+01   4.74205e+02   7.07945e+00   2.99874e+00   2.27689e+00   1.59943e-02   5.69396e+00   4.84877e+01   2.50000e+01   2.84305e+03   4.68924e+01   2.84343e+03   1.64937e-02   3.51640e-04   5.79984e-06   3.51688e-04   1.05420e+00   6.39152e+01   6.39239e+01
            38   2.21594e+01   4.81695e+02   7.94328e+00   2.99968e+00   2.27538e+00   1.62832e-02   5.69406e+00   4.84975e+01   2.50000e+01   2.84626e+03   4.71865e+01   2.84665e+03   1.65785e-02   3.51242e-04   5.82306e-06   3.51291e-04   9.45450e-01   5.70288e+01   5.70366e+01
            39   2.21592e+01   4.89089e+02   8.91251e+00   2.99808e+00   2.27193e+00   1.66012e-02   5.69414e+00   4.85081e+01   2.50000e+01   2.84949e+03   4.74903e+01   2.84988e+03   1.66663e-02   3.50843e-04   5.84725e-06   3.50892e-04   8.48058e-01   5.08847e+01   5.08917e+01
            40   2.21615e+01   4.96457e+02   1.00000e+01   2.99636e+00   2.26837e+00   1.69666e-02   5.69421e+00   4.85189e+01   2.50000e+01   2.85275e+03   4.78530e+01   2.85315e+03   1.67744e-02   3.50441e-04   5.87842e-06   3.50490e-04   7.61604e-01   4.54029e+01   4.54093e+01
            41   2.21633e+01   5.03807e+02   1.12202e+01   2.99493e+00   2.26499e+00   1.73672e-02   5.69428e+00   4.85294e+01   2.50000e+01   2.85607e+03   4.82235e+01   2.85648e+03   1.68846e-02   3.50032e-04   5.91014e-06   3.50082e-04   6.84036e-01   4.05125e+01   4.05183e+01
            42   2.21607e+01   5.11162e+02   1.25893e+01   2.99815e+00   2.26504e+00   1.78417e-02   5.69434e+00   4.85394e+01   2.50000e+01   2.85951e+03   4.87179e+01   2.85993e+03   1.70372e-02   3.49609e-04   5.95634e-06   3.49659e-04   6.15898e-01   3.61503e+01   3.61555e+01
            43   2.21588e+01   5.18417e+02   1.41254e+01   2.99968e+00   2.26362e+00   1.83911e-02   5.69440e+00   4.85494e+01   2.50000e+01   2.86323e+03   4.93276e+01   2.86365e+03   1.72280e-02   3.49153e-04   6.01519e-06   3.49204e-04   5.55789e-01   3.22609e+01   3.22657e+01
            44   2.21612e+01   5.25649e+02   1.58489e+01   2.99544e+00   2.25760e+00   1.90316e-02   5.69446e+00   4.85587e+01   2.50000e+01   2.86731e+03   5.00924e+01   2.86775e+03   1.74701e-02   3.48652e-04   6.09100e-06   3.48705e-04   5.03028e-01   2.87936e+01   2.87980e+01
            45   2.21629e+01   5.32845e+02   1.77828e+01   2.99969e+00   2.25782e+00   1.97983e-02   5.69452e+00   4.85661e+01   2.50000e+01   2.87162e+03   5.11077e+01   2.87208e+03   1.77975e-02   3.48125e-04   6.19575e-06   3.48180e-04   4.57411e-01   2.57009e+01   2.57049e+01
            46   2.21610e+01   5.40026e+02   1.99526e+01   2.99568e+00   2.25191e+00   2.07002e-02   5.69460e+00   4.85706e+01   2.50000e+01   2.87579e+03   5.23764e+01   2.87626e+03   1.82129e-02   3.47615e-04   6.33108e-06   3.47673e-04   4.17788e-01   2.29391e+01   2.29429e+01
            47   2.21597e+01   5.47129e+02   2.23872e+01   2.99844e+00   2.25138e+00   2.15341e-02   5.69471e+00   4.85717e+01   2.50000e+01   2.87952e+03   5.31880e+01   2.88001e+03   1.84711e-02   3.47162e-04   6.41247e-06   3.47221e-04   3.78123e-01   2.04710e+01   2.04745e+01
            48   2.21464e+01   5.54244e+02   2.51189e+01   2.99345e+00   2.24585e+00   2.20973e-02   5.69482e+00   4.85709e+01   2.50000e+01   2.88203e+03   5.28164e+01   2.88251e+03   1.83261e-02   3.46861e-04   6.35662e-06   3.46920e-04   3.34648e-01   1.82607e+01   1.82638e+01
            49   2.21018e+01   5.61336e+02   2.81838e+01   2.99419e+00   2.24554e+00   2.22305e-02   5.69495e+00   4.85690e+01   2.50000e+01   2.88316e+03   5.06908e+01   2.88361e+03   1.75817e-02   3.46734e-04   6.09616e-06   3.46788e-04   2.86253e-01   1.62813e+01   1.62838e+01
            50   2.20567e+01   5.68424e+02   3.16228e+01   2.98180e+00   2.23566e+00   2.18844e-02   5.69509e+00   4.85663e+01   2.50000e+01   2.88388e+03   4.66299e+01   2.88426e+03   1.61692e-02   3.46665e-04   5.60527e-06   3.46710e-04   2.34685e-01   1.45143e+01   1.45162e+01
            51   2.20588e+01   5.75491e+02   3.54813e+01   2.98955e+00   2.24070e+00   2.13201e-02   5.69523e+00   4.85628e+01   2.50000e+01   2.88481e+03   4.14828e+01   2.88511e+03   1.43797e-02   3.46572e-04   4.98360e-06   3.46607e-04   1.86075e-01   1.29401e+01   1.29414e+01
            52   2.20598e+01   5.82540e+02   3.98107e+01   2.97453e+00   2.22848e+00   2.16261e-02   5.69539e+00   4.85571e+01   2.50000e+01   2.88592e+03   3.88577e+01   2.88618e+03   1.34646e-02   3.46448e-04   4.66478e-06   3.46479e-04   1.55345e-01   1.15373e+01   1.15383e+01
            53   2.20572e+01   5.89568e+02   4.46684e+01   3.00244e+00   2.24834e+00   2.32327e-02   5.69558e+00   4.85485e+01   2.50000e+01   2.88696e+03   4.01513e+01   2.88724e+03   1.39078e-02   3.46318e-04   4.81653e-06   3.46352e-04   1.43061e-01   1.02863e+01   1.02873e+01
            54   2.20459e+01   5.96581e+02   5.01187e+01   3.01591e+00   2.25703e+00   2.61601e-02   5.69577e+00   4.85387e+01   2.50000e+01   2.88833e+03   4.53885e+01   2.88869e+03   1.57144e-02   3.46135e-04   5.43931e-06   3.46178e-04   1.44134e-01   9.17207e+00   9.17321e+00
            55   2.20408e+01   6.03580e+02   5.62341e+01   2.99866e+00   2.24156e+00   3.00115e-02   5.69595e+00   4.85301e+01   2.50000e+01   2.89125e+03   5.32078e+01   2.89174e+03   1.84030e-02   3.45754e-04   6.36292e-06   3.45812e-04   1.50590e-01   8.18288e+00   8.18426e+00
            56   2.20291e+01   6.12054e+02   6.30957e+01   2.99910e+00   2.23978e+00   3.24635e-02   5.69613e+00   4.85222e+01   2.50000e+01   2.89336e+03   5.56786e+01   2.89390e+03   1.92435e-02   3.45490e-04   6.64846e-06   3.45554e-04   1.40446e-01   7.29833e+00   7.29968e+00
            57   2.19366e+01   6.20515e+02   7.07946e+01   2.99401e+00   2.23225e+00   3.54275e-02   5.69632e+00   4.85126e+01   2.50000e+01   2.89767e+03   5.92198e+01   2.89828e+03   2.04370e-02   3.44961e-04   7.04997e-06   3.45033e-04   1.33133e-01   6.51432e+00   6.51568e+00
            58   2.19254e+01   6.28977e+02   7.94328e+01   2.99522e+00   2.22820e+00   3.90652e-02   5.69652e+00   4.85002e+01   2.50000e+01   2.90348e+03   6.42886e+01   2.90419e+03   2.21419e-02   3.44245e-04   7.62224e-06   3.44330e-04   1.28811e-01   5.81754e+00   5.81897e+00
            59   2.19587e+01   6.37419e+02   8.91251e+01   2.98616e+00   2.21703e+00   4.20856e-02   5.69671e+00   4.84876e+01   2.50000e+01   2.90820e+03   6.63595e+01   2.90896e+03   2.28181e-02   3.43676e-04   7.84203e-06   3.43766e-04   1.18501e-01   5.19331e+00   5.19467e+00
]6[JAL03-01_Freq0.1-100_
