Repository: MahdiTBT/DMA-analysis-suite

# DMA-analysis-suite
A Python library for processing and analyzing Dynamic Mechanical Analysis (DMA) data, including master curve construction, Prony series fitting, and temperature-dependent shift modeling. This tool provides a comprehensive workflow for aligning, fitting, and interpreting viscoelastic data.

File: source_code/Data/T75.txt
         Index            Ts             t             f             F             x         Phase            F0            x0            Tr            E'            E"            E*     tan_delta            D'            D"            D*          Eta'          Eta"          Eta*
           [#]          [°C]           [s]          [Hz]           [N]          [µm]         [rad]           [N]          [µm]          [°C]         [MPa]         [MPa]         [MPa]            []       [1/MPa]       [1/MPa]       [1/MPa]        [MPas]        [MPas]        [MPas]
             0   7.25978e+01   0.00000e+00   9.99999e-02   1.12646e+00   2.27071e+00   3.06954e-01   4.51830e+00   2.15693e+02   7.50000e+01   9.20423e+02   3.08586e+02   9.70775e+02   3.35266e-01   9.76675e-04   3.27446e-04   1.03010e-03   4.91131e+02   1.46490e+03   1.54504e+03
             1   7.24832e+01   7.27539e+01   1.12200e-01   1.19778e+00   2.29696e+00   2.83603e-01   4.48966e+00   2.19933e+02   7.50000e+01   9.77952e+02   3.02245e+02   1.02359e+03   3.09060e-01   9.33390e-04   2.88473e-04   9.76951e-04   4.28734e+02   1.38722e+03   1.45196e+03
             2   7.24388e+01   9.52686e+01   1.25890e-01   1.28903e+00   2.38571e+00   2.65311e-01   4.47413e+00   2.22255e+02   7.50000e+01   1.02136e+03   2.94826e+02   1.06306e+03   2.88661e-01   9.03782e-04   2.60887e-04   9.40683e-04   3.72731e+02   1.29124e+03   1.34396e+03
             3   7.23975e+01   1.18102e+02   1.41250e-01   1.28887e+00   2.32149e+00   2.52593e-01   4.46381e+00   2.23809e+02   7.50000e+01   1.05524e+03   2.89781e+02   1.09430e+03   2.74612e-01   8.81201e-04   2.41989e-04   9.13824e-04   3.26514e+02   1.18900e+03   1.23302e+03
             4   7.23646e+01   1.37663e+02   1.58480e-01   1.32017e+00   2.32156e+00   2.41309e-01   4.45532e+00   2.25091e+02   7.50000e+01   1.08597e+03   2.84740e+02   1.12268e+03   2.62198e-01   8.61602e-04   2.25910e-04   8.90726e-04   2.85953e+02   1.09060e+03   1.12746e+03
             5   7.23391e+01   1.55095e+02   1.77820e-01   1.35154e+00   2.31121e+00   2.28212e-01   4.44611e+00   2.26477e+02   7.50000e+01   1.12279e+03   2.78283e+02   1.15676e+03   2.47849e-01   8.39092e-04   2.07968e-04   8.64480e-04   2.49073e+02   1.00494e+03   1.03534e+03
             6   7.23141e+01   1.70937e+02   1.99520e-01   1.37899e+00   2.30749e+00   2.19548e-01   4.43879e+00   2.27585e+02   7.50000e+01   1.15169e+03   2.74608e+02   1.18398e+03   2.38439e-01   8.21579e-04   1.95896e-04   8.44611e-04   2.19052e+02   9.18693e+02   9.44447e+02
             7   7.22915e+01   1.85323e+02   2.23870e-01   1.40470e+00   2.30404e+00   2.11061e-01   4.43313e+00   2.28447e+02   7.50000e+01   1.17903e+03   2.70256e+02   1.20961e+03   2.29218e-01   8.05813e-04   1.84707e-04   8.26711e-04   1.92132e+02   8.38207e+02   8.59945e+02
             8   7.22739e+01   1.98217e+02   2.51180e-01   1.43300e+00   2.30744e+00   2.02926e-01   4.42817e+00   2.29205e+02   7.50000e+01   1.20493e+03   2.65548e+02   1.23385e+03   2.20384e-01   7.91480e-04   1.74430e-04   8.10473e-04   1.68259e+02   7.63481e+02   7.81802e+02
             9   7.22560e+01   2.10607e+02   2.81830e-01   1.45468e+00   2.30272e+00   1.95279e-01   4.42376e+00   2.29881e+02   7.50000e+01   1.22936e+03   2.60730e+02   1.25670e+03   2.12087e-01   7.78420e-04   1.65093e-04   7.95735e-04   1.47240e+02   6.94242e+02   7.09684e+02
            10   7.22432e+01   2.20943e+02   3.16220e-01   1.47757e+00   2.30209e+00   1.88095e-01   4.41977e+00   2.30495e+02   7.50000e+01   1.25252e+03   2.55889e+02   1.27839e+03   2.04300e-01   7.66404e-04   1.56576e-04   7.82235e-04   1.28790e+02   6.30398e+02   6.43419e+02
            11   7.22266e+01   2.32346e+02   3.54809e-01   1.50044e+00   2.30254e+00   1.81248e-01   4.41605e+00   2.31068e+02   7.50000e+01   1.27498e+03   2.51023e+02   1.29945e+03   1.96885e-01   7.55060e-04   1.48660e-04   7.69555e-04   1.12600e+02   5.71909e+02   5.82888e+02
            12   7.22126e+01   2.43302e+02   3.98099e-01   1.52284e+00   2.30326e+00   1.74675e-01   4.41253e+00   2.31612e+02   7.50000e+01   1.29681e+03   2.46097e+02   1.31996e+03   1.89771e-01   7.44316e-04   1.41250e-04   7.57600e-04   9.83866e+01   5.18449e+02   5.27702e+02
            13   7.22010e+01   2.53138e+02   4.46679e-01   1.54260e+00   2.30101e+00   1.68373e-01   4.40916e+00   2.32133e+02   7.50000e+01   1.31801e+03   2.41134e+02   1.33989e+03   1.82953e-01   7.34146e-04   1.34314e-04   7.46332e-04   8.59176e+01   4.69616e+02   4.77411e+02
            14   7.21844e+01   2.65637e+02   5.01179e-01   1.56253e+00   2.29988e+00   1.62289e-01   4.40585e+00   2.32646e+02   7.50000e+01   1.33867e+03   2.36104e+02   1.35933e+03   1.76372e-01   7.24473e-04   1.27777e-04   7.35655e-04   7.49774e+01   4.25110e+02   4.31671e+02
            15   7.21689e+01   2.78813e+02   5.62339e-01   1.58439e+00   2.30229e+00   1.56480e-01   4.40253e+00   2.33163e+02   7.50000e+01   1.35885e+03   2.31126e+02   1.37836e+03   1.70090e-01   7.15227e-04   1.21653e-04   7.25499e-04   6.54140e+01   3.84585e+02   3.90108e+02
            16   7.21537e+01   2.90646e+02   6.30949e-01   1.60481e+00   2.30319e+00   1.50926e-01   4.39907e+00   2.33700e+02   7.50000e+01   1.37859e+03   2.26208e+02   1.39702e+03   1.64086e-01   7.06361e-04   1.15904e-04   7.15807e-04   5.70602e+01   3.47745e+02   3.52395e+02
            17   7.21422e+01   3.01259e+02   7.07939e-01   1.61829e+00   2.29476e+00   1.45669e-01   4.39562e+00   2.34238e+02   7.50000e+01   1.39794e+03   2.21439e+02   1.41537e+03   1.58404e-01   6.97830e-04   1.10539e-04   7.06531e-04   4.97828e+01   3.14276e+02   3.18195e+02
            18   7.21285e+01   3.13804e+02   7.94319e-01   1.64286e+00   2.30265e+00   1.40649e-01   4.39228e+00   2.34760e+02   7.50000e+01   1.41687e+03   2.16748e+02   1.43335e+03   1.52977e-01   6.89643e-04   1.05499e-04   6.97665e-04   4.34291e+01   2.83893e+02   2.87196e+02
            19   7.21177e+01   3.23739e+02   8.91249e-01   1.65466e+00   2.29335e+00   1.35905e-01   4.38909e+00   2.35259e+02   7.50000e+01   1.43529e+03   2.12204e+02   1.45090e+03   1.47847e-01   6.81818e-04   1.00805e-04   6.89229e-04   3.78943e+01   2.56308e+02   2.59094e+02
            20   7.20908e+01   3.50184e+02   9.99999e-01   1.61854e+00   2.21926e+00   1.31369e-01   4.38608e+00   2.35729e+02   7.50000e+01   1.45321e+03   2.07718e+02   1.46798e+03   1.42937e-01   6.74355e-04   9.63904e-05   6.81209e-04   3.30593e+01   2.31286e+02   2.33636e+02
            21   7.20847e+01   3.60705e+02   1.12202e+00   1.69726e+00   2.30323e+00   1.27143e-01   4.38323e+00   2.36176e+02   7.50000e+01   1.47059e+03   2.03471e+02   1.48460e+03   1.38360e-01   6.67227e-04   9.23176e-05   6.73583e-04   2.88617e+01   2.08598e+02   2.10586e+02
            22   7.20750e+01   3.70149e+02   1.25892e+00   1.70978e+00   2.29724e+00   1.23175e-01   4.38048e+00   2.36607e+02   7.50000e+01   1.48746e+03   1.99406e+02   1.50076e+03   1.34058e-01   6.60420e-04   8.85348e-05   6.66328e-04   2.52093e+01   1.88047e+02   1.89729e+02
            23   7.20653e+01   3.79356e+02   1.41253e+00   1.73017e+00   2.30250e+00   1.19496e-01   4.37780e+00   2.37027e+02   7.50000e+01   1.50382e+03   1.95594e+02   1.51648e+03   1.30065e-01   6.53912e-04   8.50511e-05   6.59420e-04   2.20384e+01   1.69441e+02   1.70868e+02
            24   7.20588e+01   3.88255e+02   1.58489e+00   1.74614e+00   2.30249e+00   1.16016e-01   4.37527e+00   2.37425e+02   7.50000e+01   1.51968e+03   1.91905e+02   1.53175e+03   1.26280e-01   6.47704e-04   8.17918e-05   6.52848e-04   1.92711e+01   1.52607e+02   1.53819e+02
            25   7.20518e+01   3.96825e+02   1.77828e+00   1.76131e+00   2.30211e+00   1.12712e-01   4.37314e+00   2.37760e+02   7.50000e+01   1.53503e+03   1.88314e+02   1.54654e+03   1.22677e-01   6.41793e-04   7.87334e-05   6.46604e-04   1.68540e+01   1.37385e+02   1.38415e+02
            26   7.20442e+01   4.05952e+02   1.99526e+00   1.77687e+00   2.30296e+00   1.09532e-01   4.37124e+00   2.38059e+02   7.50000e+01   1.54987e+03   1.84742e+02   1.56084e+03   1.19199e-01   6.36178e-04   7.58317e-05   6.40682e-04   1.47363e+01   1.23628e+02   1.24503e+02
            27   7.20373e+01   4.14703e+02   2.23872e+00   1.79099e+00   2.30252e+00   1.06495e-01   4.36941e+00   2.38349e+02   7.50000e+01   1.56424e+03   1.81242e+02   1.57471e+03   1.15866e-01   6.30818e-04   7.30903e-05   6.35039e-04   1.28849e+01   1.11205e+02   1.11949e+02
            28   7.20306e+01   4.22978e+02   2.51189e+00   1.80068e+00   2.29698e+00   1.03593e-01   4.36764e+00   2.38628e+02   7.50000e+01   1.57822e+03   1.77817e+02   1.58821e+03   1.12669e-01   6.25683e-04   7.04954e-05   6.29642e-04   1.12666e+01   9.99971e+01   1.00630e+02
            29   7.20205e+01   4.32541e+02   2.81838e+00   1.81879e+00   2.30264e+00   1.00854e-01   4.36592e+00   2.38900e+02   7.50000e+01   1.59182e+03   1.74525e+02   1.60136e+03   1.09639e-01   6.20749e-04   6.80581e-05   6.24468e-04   9.85553e+00   8.98910e+01   9.04296e+01
            30   7.20185e+01   4.40806e+02   3.16228e+00   1.83112e+00   2.30137e+00   9.82289e-02   4.36425e+00   2.39166e+02   7.50000e+01   1.60510e+03   1.71295e+02   1.61421e+03   1.06719e-01   6.15998e-04   6.57389e-05   6.19496e-04   8.62116e+00   8.07835e+01   8.12422e+01
            31   7.20109e+01   4.48831e+02   3.54812e+00   1.84667e+00   2.30453e+00   9.57576e-02   4.36262e+00   2.39423e+02   7.50000e+01   1.61806e+03   1.68204e+02   1.62678e+03   1.03954e-01   6.11416e-04   6.35592e-05   6.14711e-04   7.54497e+00   7.25799e+01   7.29710e+01
            32   7.20053e+01   4.56559e+02   3.98106e+00   1.85615e+00   2.30054e+00   9.34009e-02   4.36102e+00   2.39674e+02   7.50000e+01   1.63069e+03   1.65186e+02   1.63903e+03   1.01298e-01   6.07010e-04   6.14891e-05   6.10117e-04   6.60379e+00   6.51915e+01   6.55251e+01
            33   7.20001e+01   4.64353e+02   4.46683e+00   1.87070e+00   2.30324e+00   9.11805e-02   4.35946e+00   2.39922e+02   7.50000e+01   1.64300e+03   1.62287e+02   1.65099e+03   9.87748e-02   6.02763e-04   5.95379e-05   6.05697e-04   5.78233e+00   5.85405e+01   5.88254e+01
            34   7.19971e+01   4.72030e+02   5.01186e+00   1.88098e+00   2.30107e+00   8.90505e-02   4.35785e+00   2.40174e+02   7.50000e+01   1.65500e+03   1.59428e+02   1.66266e+03   9.63311e-02   5.98674e-04   5.76709e-05   6.01446e-04   5.06273e+00   5.25556e+01   5.27989e+01
            35   7.19915e+01   4.79657e+02   5.62341e+00   1.89190e+00   2.30004e+00   8.70083e-02   4.35625e+00   2.40427e+02   7.50000e+01   1.66673e+03   1.56610e+02   1.67407e+03   9.39625e-02   5.94726e-04   5.58820e-05   5.97346e-04   4.43241e+00   4.71721e+01   4.73799e+01
            36   7.19878e+01   4.87120e+02   6.30957e+00   1.90699e+00   2.30436e+00   8.50489e-02   4.35466e+00   2.40675e+02   7.50000e+01   1.67822e+03   1.53829e+02   1.68526e+03   9.16617e-02   5.90904e-04   5.41633e-05   5.93381e-04   3.88023e+00   4.23321e+01   4.25095e+01
            37   7.19856e+01   4.94702e+02   7.07945e+00   1.91472e+00   2.30003e+00   8.31817e-02   4.35310e+00   2.40921e+02   7.50000e+01   1.68951e+03   1.51104e+02   1.69625e+03   8.94366e-02   5.87192e-04   5.25165e-05   5.89536e-04   3.39700e+00   3.79822e+01   3.81338e+01
            38   7.19821e+01   5.02190e+02   7.94328e+00   1.92758e+00   2.30211e+00   8.14302e-02   4.35153e+00   2.41166e+02   7.50000e+01   1.70061e+03   1.48481e+02   1.70708e+03   8.73107e-02   5.83577e-04   5.09525e-05   5.85797e-04   2.97503e+00   3.40741e+01   3.42037e+01
            39   7.19800e+01   5.09581e+02   8.91251e+00   1.93889e+00   2.30252e+00   7.97668e-02   4.34997e+00   2.41409e+02   7.50000e+01   1.71153e+03   1.45909e+02   1.71774e+03   8.52504e-02   5.80056e-04   4.94500e-05   5.82160e-04   2.60556e+00   3.05637e+01   3.06745e+01
            40   7.19754e+01   5.16948e+02   1.00000e+01   1.94929e+00   2.30205e+00   7.82127e-02   4.34845e+00   2.41648e+02   7.50000e+01   1.72229e+03   1.43424e+02   1.72825e+03   8.32754e-02   5.76625e-04   4.80187e-05   5.78621e-04   2.28267e+00   2.74110e+01   2.75059e+01
            41   7.19727e+01   5.24297e+02   1.12202e+01   1.95779e+00   2.29952e+00   7.67553e-02   4.34693e+00   2.41885e+02   7.50000e+01   1.73291e+03   1.41004e+02   1.73863e+03   8.13683e-02   5.73270e-04   4.66460e-05   5.75164e-04   2.00009e+00   2.45808e+01   2.46620e+01
            42   7.19709e+01   5.31572e+02   1.25893e+01   1.96687e+00   2.29779e+00   7.53955e-02   4.34543e+00   2.42120e+02   7.50000e+01   1.74343e+03   1.38647e+02   1.74893e+03   7.95256e-02   5.69978e-04   4.53278e-05   5.71777e-04   1.75279e+00   2.20406e+01   2.21102e+01
            43   7.19667e+01   5.38826e+02   1.41254e+01   1.98090e+00   2.30177e+00   7.41338e-02   4.34396e+00   2.42350e+02   7.50000e+01   1.75400e+03   1.36363e+02   1.75930e+03   7.77436e-02   5.66699e-04   4.40572e-05   5.68409e-04   1.53644e+00   1.97629e+01   1.98225e+01
            44   7.19657e+01   5.45993e+02   1.58489e+01   1.98707e+00   2.29646e+00   7.29825e-02   4.34252e+00   2.42575e+02   7.50000e+01   1.76470e+03   1.34171e+02   1.76980e+03   7.60303e-02   5.63411e-04   4.28363e-05   5.65037e-04   1.34734e+00   1.77212e+01   1.77723e+01
            45   7.19630e+01   5.53241e+02   1.77828e+01   2.00080e+00   2.29993e+00   7.19215e-02   4.34112e+00   2.42793e+02   7.50000e+01   1.77537e+03   1.32011e+02   1.78027e+03   7.43567e-02   5.60166e-04   4.16521e-05   5.61712e-04   1.18149e+00   1.58895e+01   1.59333e+01
            46   7.19605e+01   5.60584e+02   1.99526e+01   2.00711e+00   2.29533e+00   7.09879e-02   4.33976e+00   2.43006e+02   7.50000e+01   1.78563e+03   1.29914e+02   1.79035e+03   7.27552e-02   5.57076e-04   4.05302e-05   5.58549e-04   1.03628e+00   1.42434e+01   1.42810e+01
            47   7.19584e+01   5.67833e+02   2.23872e+01   2.02255e+00   2.30197e+00   7.01283e-02   4.33843e+00   2.43214e+02   7.50000e+01   1.79520e+03   1.27742e+02   1.79974e+03   7.11578e-02   5.54235e-04   3.94382e-05   5.55637e-04   9.08145e-01   1.27624e+01   1.27947e+01
            48   7.19546e+01   5.75077e+02   2.51189e+01   2.03235e+00   2.30379e+00   6.93274e-02   4.33711e+00   2.43421e+02   7.50000e+01   1.80334e+03   1.25397e+02   1.80770e+03   6.95359e-02   5.51857e-04   3.83739e-05   5.53190e-04   7.94526e-01   1.14261e+01   1.14537e+01
            49   7.19516e+01   5.83271e+02   2.81838e+01   2.03870e+00   2.30351e+00   6.84029e-02   4.33577e+00   2.43630e+02   7.50000e+01   1.80993e+03   1.22492e+02   1.81407e+03   6.76775e-02   5.49987e-04   3.72218e-05   5.51245e-04   6.91715e-01   1.02208e+01   1.02441e+01
            50   7.19491e+01   5.90399e+02   3.16228e+01   2.04858e+00   2.30813e+00   6.74709e-02   4.33442e+00   2.43841e+02   7.50000e+01   1.81571e+03   1.19297e+02   1.81962e+03   6.57026e-02   5.48382e-04   3.60301e-05   5.49565e-04   6.00410e-01   9.13831e+00   9.15802e+00
            51   7.19450e+01   5.97409e+02   3.54813e+01   2.05441e+00   2.30818e+00   6.63002e-02   4.33309e+00   2.44050e+02   7.50000e+01   1.82147e+03   1.15381e+02   1.82512e+03   6.33452e-02   5.46813e-04   3.46379e-05   5.47908e-04   5.17555e-01   8.17039e+00   8.18676e+00
            52   7.19421e+01   6.04406e+02   3.98107e+01   2.06791e+00   2.31683e+00   6.51949e-02   4.33176e+00   2.44258e+02   7.50000e+01   1.82719e+03   1.11327e+02   1.83058e+03   6.09278e-02   5.45264e-04   3.32218e-05   5.46275e-04   4.45061e-01   7.30473e+00   7.31827e+00
            53   7.19396e+01   6.11364e+02   4.46684e+01   2.04137e+00   2.28076e+00   6.41904e-02   4.33043e+00   2.44465e+02   7.50000e+01   1.83278e+03   1.07169e+02   1.83592e+03   5.84735e-02   5.43759e-04   3.17955e-05   5.44687e-04   3.81848e-01   6.53028e+00   6.54143e+00
            54   7.19383e+01   6.18296e+02   5.01187e+01   2.05327e+00   2.28721e+00   6.41652e-02   4.32909e+00   2.44674e+02   7.50000e+01   1.83865e+03   1.04690e+02   1.84163e+03   5.69385e-02   5.42119e-04   3.08675e-05   5.42997e-04   3.32450e-01   5.83875e+00   5.84821e+00
            55   7.19354e+01   6.25223e+02   5.62341e+01   2.06993e+00   2.29750e+00   6.59203e-02   4.32774e+00   2.44887e+02   7.50000e+01   1.84546e+03   1.05547e+02   1.84848e+03   5.71930e-02   5.40104e-04   3.08901e-05   5.40986e-04   2.98722e-01   5.22306e+00   5.23159e+00
            56   7.19346e+01   6.32199e+02   6.30957e+01   2.08242e+00   2.30367e+00   6.73958e-02   4.32638e+00   2.45099e+02   7.50000e+01   1.85169e+03   1.05412e+02   1.85469e+03   5.69273e-02   5.38301e-04   3.06440e-05   5.39173e-04   2.65895e-01   4.67078e+00   4.67834e+00
            57   7.19293e+01   6.39166e+02   7.07946e+01   2.08630e+00   2.29779e+00   6.98288e-02   4.32506e+00   2.45305e+02   7.50000e+01   1.85993e+03   1.06937e+02   1.86300e+03   5.74953e-02   5.35883e-04   3.08108e-05   5.36768e-04   2.40408e-01   4.18135e+00   4.18826e+00
            58   7.19313e+01   6.46129e+02   7.94328e+01   2.09715e+00   2.29768e+00   7.25209e-02   4.32382e+00   2.45499e+02   7.50000e+01   1.86970e+03   1.08617e+02   1.87285e+03   5.80934e-02   5.33047e-04   3.09665e-05   5.33946e-04   2.17630e-01   3.74620e+00   3.75252e+00
            59   7.19295e+01   6.53079e+02   8.91251e+01   2.11210e+00   2.30368e+00   7.54452e-02   4.32276e+00   2.45665e+02   7.50000e+01   1.87773e+03   1.10129e+02   1.88096e+03   5.86502e-02   5.30732e-04   3.11276e-05   5.31644e-04   1.96663e-01   3.35315e+00   3.35892e+00
]16[JAL03-01_Freq0.1-100_

File: source_code/Data/T85.txt
         Index            Ts             t             f             F             x         Phase            F0            x0            Tr            E'            E"            E*     tan_delta            D'            D"            D*          Eta'          Eta"          Eta*
           [#]          [°C]           [s]          [Hz]           [N]          [µm]         [rad]           [N]          [µm]          [°C]         [MPa]         [MPa]         [MPa]            []       [1/MPa]       [1/MPa]       [1/MPa]        [MPas]        [MPas]        [MPas]
             0   8.31644e+01   0.00000e+00   9.99999e-02   6.16393e-02   2.26703e+00   6.09299e-01   2.71117e+00   4.90491e+02   8.50000e+01   4.15175e+01   2.90715e+01   5.06838e+01   7.00222e-01   1.61619e-02   1.13169e-02   1.97302e-02   4.62687e+01   6.60772e+01   8.06660e+01
             1   8.30249e+01   7.39600e+01   1.12200e-01   7.10174e-02   2.30823e+00   6.55683e-01   2.69549e+00   4.93360e+02   8.50000e+01   4.54025e+01   3.50628e+01   5.73654e+01   7.72265e-01   1.37969e-02   1.06548e-02   1.74321e-02   4.97364e+01   6.44032e+01   8.13725e+01
             2   8.29720e+01   9.85361e+01   1.25890e-01   8.13024e-02   2.39145e+00   6.90583e-01   2.68356e+00   4.95297e+02   8.50000e+01   4.87838e+01   4.04936e+01   6.34003e+01   8.30063e-01   1.21365e-02   1.00741e-02   1.57728e-02   5.11937e+01   6.16745e+01   8.01532e+01
             3   8.29287e+01   1.20498e+02   1.41250e-01   8.54089e-02   2.30520e+00   7.12860e-01   2.67760e+00   4.96243e+02   8.50000e+01   5.21666e+01   4.53266e+01   6.91076e+01   8.68882e-01   1.09230e-02   9.49078e-03   1.44702e-02   5.10723e+01   5.87794e+01   7.78678e+01
             4   8.28942e+01   1.40101e+02   1.58480e-01   9.29368e-02   2.30794e+00   7.29682e-01   2.67344e+00   4.96909e+02   8.50000e+01   5.58583e+01   5.02357e+01   7.51251e+01   8.99341e-01   9.89733e-03   8.90108e-03   1.33111e-02   5.04497e+01   5.60963e+01   7.54451e+01
             5   8.28610e+01   1.57564e+02   1.77820e-01   1.00472e-01   2.28205e+00   7.50627e-01   2.66851e+00   4.97717e+02   8.50000e+01   5.99035e+01   5.62249e+01   8.21564e+01   9.38591e-01   8.87503e-03   8.33002e-03   1.21719e-02   5.03233e+01   5.36158e+01   7.35329e+01
             6   8.28341e+01   1.73418e+02   1.99520e-01   1.09361e-01   2.29655e+00   7.60403e-01   2.66429e+00   4.98381e+02   8.50000e+01   6.41916e+01   6.14769e+01   8.88818e+01   9.57710e-01   8.12554e-03   7.78191e-03   1.12509e-02   4.90396e+01   5.12050e+01   7.09002e+01
             7   8.28081e+01   1.87781e+02   2.23870e-01   1.18501e-01   2.30426e+00   7.68227e-01   2.66225e+00   4.98691e+02   8.50000e+01   6.87997e+01   6.69708e+01   9.60130e+01   9.73416e-01   7.46323e-03   7.26483e-03   1.04153e-02   4.76113e+01   4.89116e+01   6.82582e+01
             8   8.27867e+01   2.00676e+02   2.51180e-01   1.27622e-01   2.30105e+00   7.74252e-01   2.66122e+00   4.98851e+02   8.50000e+01   7.37600e+01   7.27160e+01   1.03577e+02   9.85846e-01   6.87536e-03   6.77805e-03   9.65467e-03   4.60751e+01   4.67366e+01   6.56294e+01
             9   8.27667e+01   2.13045e+02   2.81830e-01   1.37281e-01   2.29818e+00   7.77805e-01   2.66036e+00   4.98987e+02   8.50000e+01   7.91609e+01   7.86486e+01   1.11589e+02   9.93528e-01   6.35726e-03   6.31612e-03   8.96148e-03   4.44145e+01   4.47038e+01   6.30164e+01
            10   8.27516e+01   2.23400e+02   3.16220e-01   1.47204e-01   2.29079e+00   7.79434e-01   2.65963e+00   4.99105e+02   8.50000e+01   8.50186e+01   8.48012e+01   1.20081e+02   9.97443e-01   5.89613e-03   5.88105e-03   8.32773e-03   4.26809e+01   4.27903e+01   6.04373e+01
            11   8.27326e+01   2.34802e+02   3.54809e-01   1.58761e-01   2.29834e+00   7.79147e-01   2.65897e+00   4.99213e+02   8.50000e+01   9.14193e+01   9.11971e+01   1.29129e+02   9.97570e-01   5.48261e-03   5.46929e-03   7.74417e-03   4.09078e+01   4.10075e+01   5.79229e+01
            12   8.27156e+01   2.45759e+02   3.98099e-01   1.70209e-01   2.29450e+00   7.77631e-01   2.65837e+00   4.99313e+02   8.50000e+01   9.83273e+01   9.78625e+01   1.38728e+02   9.95272e-01   5.10915e-03   5.08500e-03   7.20837e-03   3.91241e+01   3.93100e+01   5.54615e+01
            13   8.27034e+01   2.55595e+02   4.46679e-01   1.82589e-01   2.29424e+00   7.74534e-01   2.65780e+00   4.99410e+02   8.50000e+01   1.05821e+02   1.04748e+02   1.48897e+02   9.89867e-01   4.77309e-03   4.72472e-03   6.71606e-03   3.73226e+01   3.77047e+01   5.30530e+01
            14   8.26877e+01   2.68089e+02   5.01179e-01   1.94893e-01   2.28485e+00   7.69980e-01   2.65715e+00   4.99519e+02   8.50000e+01   1.13935e+02   1.11844e+02   1.59657e+02   9.81644e-01   4.46975e-03   4.38770e-03   6.26344e-03   3.55172e+01   3.61814e+01   5.07008e+01
            15   8.26704e+01   2.81263e+02   5.62339e-01   2.09563e-01   2.29468e+00   7.64053e-01   2.65645e+00   4.99637e+02   8.50000e+01   1.22709e+02   1.19130e+02   1.71025e+02   9.70834e-01   4.19526e-03   4.07290e-03   5.84711e-03   3.37165e+01   3.47294e+01   4.84039e+01
            16   8.26554e+01   2.93069e+02   6.30949e-01   2.25144e-01   2.30509e+00   7.57148e-01   2.65574e+00   4.99757e+02   8.50000e+01   1.32133e+02   1.26620e+02   1.83007e+02   9.58278e-01   3.94524e-03   3.78064e-03   5.46426e-03   3.19395e+01   3.33301e+01   4.61630e+01
            17   8.26440e+01   3.03672e+02   7.07939e-01   2.36954e-01   2.27087e+00   7.49123e-01   2.65504e+00   4.99876e+02   8.50000e+01   1.42267e+02   1.34268e+02   1.95621e+02   9.43769e-01   3.71768e-03   3.50863e-03   5.11191e-03   3.01853e+01   3.19838e+01   4.39785e+01
            18   8.26303e+01   3.14446e+02   7.94319e-01   2.57598e-01   2.31391e+00   7.40158e-01   2.65433e+00   4.99996e+02   8.50000e+01   1.53099e+02   1.42033e+02   2.08837e+02   9.27724e-01   3.51042e-03   3.25670e-03   4.78844e-03   2.84587e+01   3.06759e+01   4.18439e+01
            19   8.26241e+01   3.24121e+02   8.91249e-01   2.66259e-01   2.24522e+00   7.30048e-01   2.65363e+00   5.00116e+02   8.50000e+01   1.64656e+02   1.49808e+02   2.22607e+02   9.09829e-01   3.32275e-03   3.02313e-03   4.49222e-03   2.67521e+01   2.94034e+01   3.97521e+01
            20   8.25972e+01   3.50571e+02   9.99999e-01   2.26324e-01   1.79447e+00   7.19086e-01   2.65294e+00   5.00232e+02   8.50000e+01   1.76911e+02   1.57576e+02   2.36913e+02   8.90712e-01   3.15193e-03   2.80746e-03   4.22096e-03   2.50791e+01   2.81563e+01   3.77059e+01
            21   8.25885e+01   3.61086e+02   1.12202e+00   3.09112e-01   2.30817e+00   7.07378e-01   2.65225e+00   5.00348e+02   8.50000e+01   1.89868e+02   1.65304e+02   2.51744e+02   8.70627e-01   2.99594e-03   2.60834e-03   3.97229e-03   2.34479e+01   2.69322e+01   3.57091e+01
            22   8.25838e+01   3.70531e+02   1.25892e+00   3.23557e-01   2.27908e+00   6.95268e-01   2.65155e+00   5.00464e+02   8.50000e+01   2.03473e+02   1.72999e+02   2.67076e+02   8.50230e-01   2.85257e-03   2.42534e-03   3.74425e-03   2.18708e+01   2.57234e+01   3.37643e+01
            23   8.25754e+01   3.79735e+02   1.41253e+00   3.46035e-01   2.30288e+00   6.82720e-01   2.65088e+00   5.00577e+02   8.50000e+01   2.17745e+02   1.80615e+02   2.82904e+02   8.29478e-01   2.72064e-03   2.25671e-03   3.53477e-03   2.03506e+01   2.45342e+01   3.18759e+01
            24   8.25705e+01   3.88635e+02   1.58489e+00   3.66123e-01   2.30576e+00   6.69888e-01   2.65024e+00   5.00683e+02   8.50000e+01   2.32655e+02   1.88137e+02   2.99205e+02   8.08653e-01   2.59881e-03   2.10153e-03   3.34219e-03   1.88928e+01   2.33632e+01   3.00463e+01
            25   8.25623e+01   3.97203e+02   1.77828e+00   3.85367e-01   2.30050e+00   6.56665e-01   2.64966e+00   5.00780e+02   8.50000e+01   2.48193e+02   1.95473e+02   3.15927e+02   7.87584e-01   2.48667e-03   1.95846e-03   3.16529e-03   1.74948e+01   2.22132e+01   2.82753e+01
            26   8.25553e+01   4.05794e+02   1.99526e+00   4.02044e-01   2.27894e+00   6.43114e-01   2.64910e+00   5.00872e+02   8.50000e+01   2.64321e+02   2.02571e+02   3.33017e+02   7.66383e-01   2.38341e-03   1.82660e-03   3.00285e-03   1.61584e+01   2.10840e+01   2.65637e+01
            27   8.25494e+01   4.14533e+02   2.23872e+00   4.27946e-01   2.30699e+00   6.29238e-01   2.64857e+00   5.00960e+02   8.50000e+01   2.81056e+02   2.09406e+02   3.50490e+02   7.45069e-01   2.28792e-03   1.70466e-03   2.85315e-03   1.48871e+01   1.99808e+01   2.49171e+01
            28   8.25445e+01   4.22794e+02   2.51189e+00   4.48000e-01   2.30015e+00   6.15163e-01   2.64807e+00   5.01045e+02   8.50000e+01   2.98394e+02   2.15990e+02   3.68362e+02   7.23842e-01   2.19907e-03   1.59178e-03   2.71472e-03   1.36853e+01   1.89065e+01   2.33397e+01
            29   8.25396e+01   4.30939e+02   2.81838e+00   4.71387e-01   2.30824e+00   6.00981e-01   2.64758e+00   5.01125e+02   8.50000e+01   3.16309e+02   2.22314e+02   3.86620e+02   7.02839e-01   2.11613e-03   1.48730e-03   2.58652e-03   1.25542e+01   1.78621e+01   2.18326e+01
            30   8.25349e+01   4.38899e+02   3.16228e+00   4.93981e-01   2.31005e+00   5.86763e-01   2.64711e+00   5.01204e+02   8.50000e+01   3.34777e+02   2.28369e+02   4.05251e+02   6.82153e-01   2.03849e-03   1.39056e-03   2.46761e-03   1.14936e+01   1.68491e+01   2.03960e+01
            31   8.25303e+01   4.46847e+02   3.54812e+00   5.15714e-01   2.30610e+00   5.72545e-01   2.64668e+00   5.01276e+02   8.50000e+01   3.53790e+02   2.34145e+02   4.24253e+02   6.61820e-01   1.96560e-03   1.30087e-03   2.35708e-03   1.05028e+01   1.58696e+01   1.90303e+01
            32   8.25230e+01   4.54574e+02   3.98106e+00   5.38302e-01   2.30484e+00   5.58352e-01   2.64627e+00   5.01345e+02   8.50000e+01   3.73283e+02   2.39592e+02   4.43558e+02   6.41852e-01   1.89730e-03   1.21778e-03   2.25449e-03   9.57840e+00   1.49231e+01   1.77326e+01
            33   8.25224e+01   4.62367e+02   4.46683e+00   5.62523e-01   2.30944e+00   5.44169e-01   2.64587e+00   5.01413e+02   8.50000e+01   3.93206e+02   2.44654e+02   4.63105e+02   6.22202e-01   1.83342e-03   1.14076e-03   2.15934e-03   8.71710e+00   1.40101e+01   1.65006e+01
            34   8.25173e+01   4.70044e+02   5.01186e+00   5.84201e-01   2.30281e+00   5.30016e-01   2.64546e+00   5.01481e+02   8.50000e+01   4.13540e+02   2.49316e+02   4.82880e+02   6.02884e-01   1.77353e-03   1.06923e-03   2.07091e-03   7.91720e+00   1.31322e+01   1.53342e+01
            35   8.25090e+01   4.77489e+02   5.62341e+00   6.10900e-01   2.31506e+00   5.15903e-01   2.64508e+00   5.01546e+02   8.50000e+01   4.34249e+02   2.53553e+02   5.02853e+02   5.83889e-01   1.71734e-03   1.00274e-03   1.98865e-03   7.17611e+00   1.22902e+01   1.42319e+01
            36   8.25072e+01   4.84950e+02   6.30957e+00   6.32479e-01   2.30709e+00   5.01921e-01   2.64470e+00   5.01610e+02   8.50000e+01   4.55303e+02   2.57392e+02   5.23021e+02   5.65320e-01   1.66442e-03   9.40927e-04   1.91197e-03   6.49254e+00   1.14847e+01   1.31929e+01
            37   8.25024e+01   4.92390e+02   7.07945e+00   6.57448e-01   2.31124e+00   4.88137e-01   2.64431e+00   5.01675e+02   8.50000e+01   4.76629e+02   2.60831e+02   5.43331e+02   5.47242e-01   1.61455e-03   8.83550e-04   1.84050e-03   5.86382e+00   1.07152e+01   1.22148e+01
            38   8.24995e+01   4.99748e+02   7.94328e+00   6.78099e-01   2.30017e+00   4.74603e-01   2.64392e+00   5.01741e+02   8.50000e+01   4.98187e+02   2.63889e+02   5.63762e+02   5.29698e-01   1.56748e-03   8.30288e-04   1.77380e-03   5.28739e+00   9.98190e+00   1.12958e+01
            39   8.24951e+01   5.07024e+02   8.91251e+00   7.09667e-01   2.32547e+00   4.61347e-01   2.64355e+00   5.01804e+02   8.50000e+01   5.19932e+02   2.66566e+02   5.84284e+02   5.12695e-01   1.52300e-03   7.80833e-04   1.71150e-03   4.76021e+00   9.28468e+00   1.04338e+01
            40   8.24911e+01   5.14290e+02   1.00000e+01   7.29283e-01   2.31118e+00   4.48354e-01   2.64319e+00   5.01865e+02   8.50000e+01   5.41837e+02   2.68852e+02   6.04871e+02   4.96186e-01   1.48096e-03   7.34831e-04   1.65324e-03   4.27892e+00   8.62361e+00   9.62683e+00
            41   8.24882e+01   5.21480e+02   1.12202e+01   7.49628e-01   2.29995e+00   4.35651e-01   2.64280e+00   5.01929e+02   8.50000e+01   5.63893e+02   2.70771e+02   6.25534e+02   4.80182e-01   1.44110e-03   6.91992e-04   1.59863e-03   3.84081e+00   7.99865e+00   8.87301e+00
            42   8.24869e+01   5.28664e+02   1.25893e+01   7.74718e-01   2.30342e+00   4.23248e-01   2.64243e+00   5.01992e+02   8.50000e+01   5.86090e+02   2.72339e+02   6.46274e+02   4.64671e-01   1.40324e-03   6.52043e-04   1.54733e-03   3.44295e+00   7.40943e+00   8.17028e+00
            43   8.24822e+01   5.35909e+02   1.41254e+01   7.99366e-01   2.30506e+00   4.11152e-01   2.64206e+00   5.02053e+02   8.50000e+01   6.08490e+02   2.73601e+02   6.67171e+02   4.49639e-01   1.36703e-03   6.14671e-04   1.49887e-03   3.08275e+00   6.85605e+00   7.51723e+00
            44   8.24812e+01   5.43088e+02   1.58489e+01   8.21792e-01   2.29992e+00   3.99350e-01   2.64168e+00   5.02115e+02   8.50000e+01   6.31120e+02   2.74568e+02   6.88258e+02   4.35048e-01   1.33232e-03   5.79624e-04   1.45294e-03   2.75721e+00   6.33770e+00   6.91149e+00
            45   8.24795e+01   5.50271e+02   1.77828e+01   8.47330e-01   2.30409e+00   3.87771e-01   2.64131e+00   5.02177e+02   8.50000e+01   6.53707e+02   2.75068e+02   7.09222e+02   4.20782e-01   1.29963e-03   5.46860e-04   1.41000e-03   2.46184e+00   5.85064e+00   6.34749e+00
            46   8.24739e+01   5.57419e+02   1.99526e+01   8.68476e-01   2.29649e+00   3.76520e-01   2.64097e+00   5.02232e+02   8.50000e+01   6.76345e+02   2.75239e+02   7.30205e+02   4.06951e-01   1.26847e-03   5.16204e-04   1.36948e-03   2.19549e+00   5.39496e+00   5.82458e+00
            47   8.24720e+01   5.64514e+02   2.23872e+01   8.93161e-01   2.29970e+00   3.65371e-01   2.64066e+00   5.02285e+02   8.50000e+01   6.98714e+02   2.74772e+02   7.50800e+02   3.93253e-01   1.23951e-03   4.87442e-04   1.33191e-03   1.95341e+00   4.96729e+00   5.33758e+00
            48   8.24675e+01   5.71717e+02   2.51189e+01   9.17658e-01   2.30490e+00   3.54225e-01   2.64020e+00   5.02360e+02   8.50000e+01   7.20378e+02   2.73417e+02   7.70520e+02   3.79546e-01   1.21337e-03   4.60529e-04   1.29782e-03   1.73239e+00   4.56437e+00   4.88207e+00
            49   8.24651e+01   5.78888e+02   2.81838e+01   9.39317e-01   2.30611e+00   3.43201e-01   2.63931e+00   5.02500e+02   8.50000e+01   7.41068e+02   2.71196e+02   7.89132e+02   3.65952e-01   1.19003e-03   4.35495e-04   1.26722e-03   1.53145e+00   4.18483e+00   4.45625e+00
            50   8.24593e+01   5.86045e+02   3.16228e+01   9.60889e-01   2.30981e+00   3.32466e-01   2.63821e+00   5.02674e+02   8.50000e+01   7.60844e+02   2.68316e+02   8.06769e+02   3.52656e-01   1.16895e-03   4.12238e-04   1.23951e-03   1.35041e+00   3.82927e+00   4.06041e+00
            51   8.24600e+01   5.93177e+02   3.54813e+01   9.83516e-01   2.31681e+00   3.21683e-01   2.63706e+00   5.02855e+02   8.50000e+01   7.80377e+02   2.64749e+02   8.24063e+02   3.39258e-01   1.14917e-03   3.89865e-04   1.21350e-03   1.18756e+00   3.50045e+00   3.69641e+00
            52   8.24579e+01   6.00310e+02   3.98107e+01   1.00994e+00   2.33291e+00   3.11895e-01   2.63591e+00   5.03035e+02   8.50000e+01   7.99492e+02   2.61395e+02   8.41138e+02   3.26951e-01   1.13000e-03   3.69455e-04   1.18887e-03   1.04500e+00   3.19620e+00   3.36270e+00
            53   8.24555e+01   6.07410e+02   4.46684e+01   9.95020e-01   2.25544e+00   3.03405e-01   2.63478e+00   5.03213e+02   8.50000e+01   8.18023e+02   2.58531e+02   8.57904e+02   3.16044e-01   1.11144e-03   3.51266e-04   1.16563e-03   9.21156e-01   2.91464e+00   3.05674e+00
            54   8.24523e+01   6.15404e+02   5.01187e+01   1.02749e+00   2.28564e+00   2.96494e-01   2.63366e+00   5.03390e+02   8.50000e+01   8.36412e+02   2.56633e+02   8.74898e+02   3.06826e-01   1.09271e-03   3.35273e-04   1.14299e-03   8.14954e-01   2.65608e+00   2.77829e+00
            55   8.24518e+01   6.22376e+02   5.62341e+01   1.04953e+00   2.29207e+00   2.92026e-01   2.63250e+00   5.03572e+02   8.50000e+01   8.54146e+02   2.56444e+02   8.91812e+02   3.00234e-01   1.07395e-03   3.22438e-04   1.12131e-03   7.25793e-01   2.41742e+00   2.52402e+00
            56   8.24501e+01   6.29303e+02   6.30957e+01   1.07902e+00   2.31353e+00   2.85605e-01   2.63126e+00   5.03765e+02   8.50000e+01   8.72749e+02   2.54162e+02   9.09004e+02   2.91220e-01   1.05623e-03   3.07594e-04   1.10011e-03   6.41106e-01   2.20145e+00   2.29290e+00
            57   8.24478e+01   6.36226e+02   7.07946e+01   1.09290e+00   2.29780e+00   2.81588e-01   2.63026e+00   5.03922e+02   8.50000e+01   8.92163e+02   2.54038e+02   9.27626e+02   2.84744e-01   1.03681e-03   2.95225e-04   1.07802e-03   5.71108e-01   2.00569e+00   2.08542e+00
            58   8.24455e+01   6.43136e+02   7.94328e+01   1.12018e+00   2.30727e+00   2.77037e-01   2.62974e+00   5.04006e+02   8.50000e+01   9.13021e+02   2.53291e+02   9.47504e+02   2.77421e-01   1.01699e-03   2.82136e-04   1.05540e-03   5.07505e-01   1.82937e+00   1.89846e+00
            59   8.24461e+01   6.50051e+02   8.91251e+01   1.14016e+00   2.30773e+00   2.74090e-01   2.62950e+00   5.04046e+02   8.50000e+01   9.30859e+02   2.52805e+02   9.64577e+02   2.71582e-01   1.00048e-03   2.71714e-04   1.03672e-03   4.51445e-01   1.66228e+00   1.72249e+00
]18[JAL03-01_Freq0.1-100_

File: source_code/Data/T90.txt
         Index            Ts             t             f             F             x         Phase            F0            x0            Tr            E'            E"            E*     tan_delta            D'            D"            D*          Eta'          Eta"          Eta*
           [#]          [°C]           [s]          [Hz]           [N]          [µm]         [rad]           [N]          [µm]          [°C]         [MPa]         [MPa]         [MPa]            []       [1/MPa]       [1/MPa]       [1/MPa]        [MPas]        [MPas]        [MPas]
             0   8.85261e+01   0.00000e+00   9.99999e-02   3.67130e-02   2.50478e+00   2.76530e-01   2.47959e+00   5.25923e+02   9.00000e+01   2.62591e+01   7.46249e+00   2.72989e+01   2.84187e-01   3.52363e-02   1.00137e-02   3.66315e-02   1.18769e+01   4.17928e+01   4.34476e+01
             1   8.84177e+01   5.41377e+01   1.12200e-01   3.71261e-02   2.43898e+00   2.92378e-01   2.47476e+00   5.26491e+02   9.00000e+01   2.71458e+01   8.18280e+00   2.83523e+01   3.01439e-01   3.37696e-02   1.01795e-02   3.52705e-02   1.16073e+01   3.85062e+01   4.02176e+01
             2   8.83687e+01   7.66914e+01   1.25890e-01   3.69017e-02   2.34091e+00   3.10544e-01   2.47282e+00   5.26708e+02   9.00000e+01   2.79544e+01   8.98503e+00   2.93629e+01   3.21418e-01   3.24230e-02   1.04213e-02   3.40566e-02   1.13592e+01   3.53410e+01   3.71217e+01
             3   8.83213e+01   9.86748e+01   1.41250e-01   3.72479e-02   2.29001e+00   3.20668e-01   2.47207e+00   5.26784e+02   9.00000e+01   2.87494e+01   9.56379e+00   3.02984e+01   3.32660e-01   3.13176e-02   1.04181e-02   3.30050e-02   1.07761e+01   3.23938e+01   3.41391e+01
             4   8.82739e+01   1.19083e+02   1.58480e-01   3.84735e-02   2.29488e+00   3.43127e-01   2.47144e+00   5.26855e+02   9.00000e+01   2.94041e+01   1.05224e+01   3.12301e+01   3.57856e-01   3.01481e-02   1.07887e-02   3.20204e-02   1.05672e+01   2.95293e+01   3.13632e+01
             5   8.82383e+01   1.36526e+02   1.77820e-01   3.96275e-02   2.29166e+00   3.61776e-01   2.47052e+00   5.26962e+02   9.00000e+01   3.01215e+01   1.14188e+01   3.22133e+01   3.79092e-01   2.90273e-02   1.10040e-02   3.10431e-02   1.02202e+01   2.69598e+01   2.88320e+01
             6   8.82054e+01   1.52346e+02   1.99520e-01   4.07136e-02   2.28341e+00   3.81377e-01   2.46992e+00   5.27032e+02   9.00000e+01   3.08227e+01   1.23827e+01   3.32171e+01   4.01740e-01   2.79350e-02   1.12226e-02   3.01050e-02   9.87759e+00   2.45870e+01   2.64969e+01
             7   8.81767e+01   1.66700e+02   2.23870e-01   4.25523e-02   2.30915e+00   4.03161e-01   2.46963e+00   5.27066e+02   9.00000e+01   3.15699e+01   1.34910e+01   3.43317e+01   4.27338e-01   2.67844e-02   1.14460e-02   2.91276e-02   9.59113e+00   2.24439e+01   2.44074e+01
             8   8.81520e+01   1.79581e+02   2.51180e-01   4.34444e-02   2.27966e+00   4.25882e-01   2.46945e+00   5.27089e+02   9.00000e+01   3.23239e+01   1.46929e+01   3.55065e+01   4.54552e-01   2.56394e-02   1.16544e-02   2.81639e-02   9.30984e+00   2.04814e+01   2.24980e+01
             9   8.81331e+01   1.91134e+02   2.81830e-01   4.52065e-02   2.29001e+00   4.48851e-01   2.46918e+00   5.27129e+02   9.00000e+01   3.31249e+01   1.59876e+01   3.67813e+01   4.82647e-01   2.44850e-02   1.18176e-02   2.71877e-02   9.02855e+00   1.87063e+01   2.07712e+01
            10   8.81162e+01   2.01500e+02   3.16220e-01   4.64154e-02   2.26682e+00   4.70725e-01   2.46889e+00   5.27174e+02   9.00000e+01   3.39882e+01   1.73338e+01   3.81531e+01   5.09995e-01   2.33490e-02   1.19079e-02   2.62102e-02   8.72420e+00   1.71064e+01   1.92026e+01
            11   8.80982e+01   2.12924e+02   3.54809e-01   4.84314e-02   2.27616e+00   4.92189e-01   2.46863e+00   5.27217e+02   9.00000e+01   3.49247e+01   1.87699e+01   3.96490e+01   5.37439e-01   2.22161e-02   1.19398e-02   2.52213e-02   8.41951e+00   1.56660e+01   1.77851e+01
            12   8.80782e+01   2.23881e+02   3.98099e-01   5.04385e-02   2.27660e+00   5.13474e-01   2.46838e+00   5.27260e+02   9.00000e+01   3.59413e+01   2.03175e+01   4.12865e+01   5.65296e-01   2.10852e-02   1.19194e-02   2.42210e-02   8.12266e+00   1.43689e+01   1.65058e+01
            13   8.80611e+01   2.33718e+02   4.46679e-01   5.23291e-02   2.26305e+00   5.34664e-01   2.46814e+00   5.27302e+02   9.00000e+01   3.70546e+01   2.19998e+01   4.30933e+01   5.93714e-01   1.99536e-02   1.18468e-02   2.32055e-02   7.83869e+00   1.32028e+01   1.53544e+01
            14   8.80432e+01   2.46210e+02   5.01179e-01   5.56370e-02   2.29998e+00   5.55961e-01   2.46793e+00   5.27341e+02   9.00000e+01   3.82658e+01   2.38403e+01   4.50847e+01   6.23018e-01   1.88258e-02   1.17288e-02   2.21805e-02   7.57074e+00   1.21517e+01   1.43171e+01
            15   8.80239e+01   2.59385e+02   5.62339e-01   5.84396e-02   2.30394e+00   5.77656e-01   2.46773e+00   5.27379e+02   9.00000e+01   3.95729e+01   2.58686e+01   4.72779e+01   6.53695e-01   1.77044e-02   1.15733e-02   2.11516e-02   7.32140e+00   1.12000e+01   1.33807e+01
            16   8.80055e+01   2.71193e+02   6.30949e-01   6.13542e-02   2.30170e+00   5.99114e-01   2.46753e+00   5.27419e+02   9.00000e+01   4.09945e+01   2.80780e+01   4.96882e+01   6.84921e-01   1.66042e-02   1.13726e-02   2.01255e-02   7.08258e+00   1.03407e+01   1.25337e+01
            17   8.79923e+01   2.81793e+02   7.07939e-01   6.37728e-02   2.27189e+00   6.20120e-01   2.46733e+00   5.27460e+02   9.00000e+01   4.25391e+01   3.04755e+01   5.23290e+01   7.16413e-01   1.55347e-02   1.11292e-02   1.91098e-02   6.85134e+00   9.56340e+00   1.17643e+01
            18   8.79758e+01   2.92567e+02   7.94319e-01   6.87791e-02   2.32222e+00   6.40321e-01   2.46714e+00   5.27501e+02   9.00000e+01   4.42255e+01   3.30643e+01   5.52190e+01   7.47629e-01   1.45043e-02   1.08438e-02   1.81097e-02   6.62497e+00   8.86131e+00   1.10640e+01
            19   8.79682e+01   3.02242e+02   8.91249e-01   7.07076e-02   2.25831e+00   6.59865e-01   2.46695e+00   5.27542e+02   9.00000e+01   4.60603e+01   3.58703e+01   5.83800e+01   7.78770e-01   1.35144e-02   1.05246e-02   1.71291e-02   6.40555e+00   8.22522e+00   1.04252e+01
            20   8.79363e+01   3.28692e+02   9.99999e-01   6.99806e-02   2.11075e+00   6.78515e-01   2.46676e+00   5.27583e+02   9.00000e+01   4.80565e+01   3.88976e+01   6.18260e+01   8.09414e-01   1.25722e-02   1.01761e-02   1.61744e-02   6.19075e+00   7.64844e+00   9.83992e+00
            21   8.79235e+01   3.39208e+02   1.12202e+00   8.10219e-02   2.30446e+00   6.95856e-01   2.46656e+00   5.27625e+02   9.00000e+01   5.02386e+01   4.21394e+01   6.55717e+01   8.38785e-01   1.16844e-02   9.80067e-03   1.52505e-02   5.97735e+00   7.12620e+00   9.30115e+00
            22   8.79153e+01   3.48650e+02   1.25892e+00   8.45140e-02   2.26387e+00   7.11556e-01   2.46639e+00   5.27662e+02   9.00000e+01   5.26344e+01   4.55904e+01   6.96338e+01   8.66172e-01   1.08550e-02   9.40228e-03   1.43608e-02   5.76363e+00   6.65415e+00   8.80325e+00
            23   8.79069e+01   3.57855e+02   1.41253e+00   9.13492e-02   2.30210e+00   7.25635e-01   2.46621e+00   5.27700e+02   9.00000e+01   5.52587e+01   4.92588e+01   7.40267e+01   8.91421e-01   1.00838e-02   8.98890e-03   1.35086e-02   5.55017e+00   6.22621e+00   8.34087e+00
            24   8.78981e+01   3.66756e+02   1.58489e+00   9.76237e-02   2.31274e+00   7.37877e-01   2.46604e+00   5.27736e+02   9.00000e+01   5.81369e+01   5.31345e+01   7.87602e+01   9.13955e-01   9.37212e-03   8.56569e-03   1.26968e-02   5.33579e+00   5.83813e+00   7.90913e+00
            25   8.78877e+01   3.75324e+02   1.77828e+00   1.03268e-01   2.29829e+00   7.48499e-01   2.46589e+00   5.27769e+02   9.00000e+01   6.12812e+01   5.72356e+01   8.38529e+01   9.33983e-01   8.71549e-03   8.14012e-03   1.19257e-02   5.12256e+00   5.48464e+00   7.50479e+00
            26   8.78828e+01   3.83913e+02   1.99526e+00   1.08271e-01   2.26232e+00   7.57369e-01   2.46575e+00   5.27799e+02   9.00000e+01   6.47292e+01   6.15633e+01   8.93303e+01   9.51089e-01   8.11153e-03   7.71479e-03   1.11944e-02   4.91069e+00   5.16323e+00   7.12558e+00
            27   8.78773e+01   3.92651e+02   2.23872e+00   1.17516e-01   2.30420e+00   7.64817e-01   2.46561e+00   5.27828e+02   9.00000e+01   6.84903e+01   6.61450e+01   9.52160e+01   9.65756e-01   7.55457e-03   7.29587e-03   1.05024e-02   4.70238e+00   4.86912e+00   6.76910e+00
            28   8.78715e+01   4.00915e+02   2.51189e+00   1.24762e-01   2.29457e+00   7.70702e-01   2.46548e+00   5.27857e+02   9.00000e+01   7.26047e+01   7.09777e+01   1.01535e+02   9.77591e-01   7.04266e-03   6.88484e-03   9.84886e-03   4.49720e+00   4.60028e+00   6.43330e+00
            29   8.78617e+01   4.09059e+02   2.81838e+00   1.34262e-01   2.31544e+00   7.75275e-01   2.46537e+00   5.27882e+02   9.00000e+01   7.70857e+01   7.60828e+01   1.08309e+02   9.86989e-01   6.57123e-03   6.48573e-03   9.23286e-03   4.29643e+00   4.35307e+00   6.11625e+00
            30   8.78569e+01   4.17020e+02   3.16228e+00   1.43105e-01   2.31386e+00   7.78311e-01   2.46526e+00   5.27907e+02   9.00000e+01   8.19774e+01   8.14384e+01   1.15553e+02   9.93425e-01   6.13948e-03   6.09911e-03   8.65403e-03   4.09873e+00   4.12586e+00   5.81570e+00
            31   8.78490e+01   4.24967e+02   3.54812e+00   1.52705e-01   2.31501e+00   7.79931e-01   2.46514e+00   5.27933e+02   9.00000e+01   8.72998e+01   8.70450e+01   1.23281e+02   9.97081e-01   5.74413e-03   5.72737e-03   8.11158e-03   3.90450e+00   3.91593e+00   5.52988e+00
            32   8.78448e+01   4.32694e+02   3.98106e+00   1.61669e-01   2.29842e+00   7.79902e-01   2.46502e+00   5.27958e+02   9.00000e+01   9.31042e+01   9.28673e+01   1.31502e+02   9.97455e-01   5.38401e-03   5.37031e-03   7.60446e-03   3.71265e+00   3.72212e+00   5.25718e+00
            33   8.78378e+01   4.40318e+02   4.46683e+00   1.73594e-01   2.31519e+00   7.78514e-01   2.46492e+00   5.27982e+02   9.00000e+01   9.93991e+01   9.89140e+01   1.40229e+02   9.95120e-01   5.05484e-03   5.03017e-03   7.13119e-03   3.52434e+00   3.54163e+00   4.99641e+00
            34   8.78340e+01   4.47937e+02   5.01186e+00   1.84081e-01   2.30406e+00   7.75727e-01   2.46481e+00   5.28005e+02   9.00000e+01   1.06225e+02   1.05163e+02   1.49476e+02   9.90008e-01   4.75427e-03   4.70676e-03   6.69005e-03   3.33953e+00   3.37323e+00   4.74670e+00
            35   8.78288e+01   4.55383e+02   5.62341e+00   1.96971e-01   2.31495e+00   7.71815e-01   2.46472e+00   5.28028e+02   9.00000e+01   1.13589e+02   1.11624e+02   1.59256e+02   9.82698e-01   4.47864e-03   4.40115e-03   6.27919e-03   3.15921e+00   3.21483e+00   4.50730e+00
            36   8.78232e+01   4.62844e+02   6.30957e+00   2.09859e-01   2.31734e+00   7.66730e-01   2.46463e+00   5.28049e+02   9.00000e+01   1.21530e+02   1.18266e+02   1.69577e+02   9.73136e-01   4.22620e-03   4.11267e-03   5.89702e-03   2.98318e+00   3.06553e+00   4.27748e+00
            37   8.78183e+01   4.70175e+02   7.07945e+00   2.22697e-01   2.31214e+00   7.60686e-01   2.46455e+00   5.28068e+02   9.00000e+01   1.30052e+02   1.25083e+02   1.80442e+02   9.61795e-01   3.99431e-03   3.84170e-03   5.54195e-03   2.81203e+00   2.92373e+00   4.05656e+00
            38   8.78142e+01   4.77499e+02   7.94328e+00   2.36446e-01   2.31007e+00   7.53533e-01   2.46446e+00   5.28088e+02   9.00000e+01   1.39201e+02   1.32024e+02   1.91852e+02   9.48437e-01   3.78190e-03   3.58690e-03   5.21235e-03   2.64528e+00   2.78909e+00   3.84403e+00
            39   8.78089e+01   4.84773e+02   8.91251e+00   2.52535e-01   2.32371e+00   7.45388e-01   2.46437e+00   5.28108e+02   9.00000e+01   1.48998e+02   1.39069e+02   2.03815e+02   9.33359e-01   3.58680e-03   3.34777e-03   4.90640e-03   2.48342e+00   2.66074e+00   3.63963e+00
            40   8.78051e+01   4.92038e+02   1.00000e+01   2.67099e-01   2.31684e+00   7.36311e-01   2.46429e+00   5.28127e+02   9.00000e+01   1.59467e+02   1.46190e+02   2.16336e+02   9.16737e-01   3.40733e-03   3.12363e-03   4.62244e-03   2.32668e+00   2.53800e+00   3.44309e+00
            41   8.78021e+01   4.99229e+02   1.12202e+01   2.80762e-01   2.29795e+00   7.26409e-01   2.46420e+00   5.28147e+02   9.00000e+01   1.70620e+02   1.53359e+02   2.29413e+02   8.98837e-01   3.24186e-03   2.91390e-03   4.35896e-03   2.17536e+00   2.42019e+00   3.25415e+00
            42   8.77970e+01   5.06331e+02   1.25893e+01   2.99790e-01   2.31751e+00   7.15727e-01   2.46410e+00   5.28167e+02   9.00000e+01   1.82481e+02   1.60547e+02   2.43053e+02   8.79799e-01   3.08899e-03   2.71769e-03   4.11433e-03   2.02965e+00   2.30695e+00   3.07270e+00
            43   8.77946e+01   5.13439e+02   1.41254e+01   3.15362e-01   2.30489e+00   7.04406e-01   2.46401e+00   5.28186e+02   9.00000e+01   1.95054e+02   1.67732e+02   2.57255e+02   8.59926e-01   2.94732e-03   2.53447e-03   3.88719e-03   1.88989e+00   2.19774e+00   2.89858e+00
            44   8.77910e+01   5.20477e+02   1.58489e+01   3.32487e-01   2.29935e+00   6.92551e-01   2.46392e+00   5.28204e+02   9.00000e+01   2.08389e+02   1.74931e+02   2.72078e+02   8.39445e-01   2.81505e-03   2.36308e-03   3.67541e-03   1.75665e+00   2.09264e+00   2.73221e+00
            45   8.77888e+01   5.27547e+02   1.77828e+01   3.52203e-01   2.30618e+00   6.80144e-01   2.46384e+00   5.28222e+02   9.00000e+01   2.22556e+02   1.82130e+02   2.87580e+02   8.18356e-01   2.69104e-03   2.20223e-03   3.47729e-03   1.63005e+00   1.99186e+00   2.57383e+00
            46   8.77871e+01   5.34531e+02   1.99526e+01   3.68991e-01   2.28996e+00   6.67411e-01   2.46373e+00   5.28243e+02   9.00000e+01   2.37465e+02   1.89272e+02   3.03667e+02   7.97055e-01   2.57516e-03   2.05254e-03   3.29308e-03   1.50976e+00   1.89417e+00   2.42224e+00
            47   8.77847e+01   5.41495e+02   2.23872e+01   3.88844e-01   2.29048e+00   6.53428e-01   2.46363e+00   5.28263e+02   9.00000e+01   2.53212e+02   1.95997e+02   3.20205e+02   7.74041e-01   2.46962e-03   1.91158e-03   3.12300e-03   1.39338e+00   1.80013e+00   2.27640e+00
            48   8.77801e+01   5.48444e+02   2.51189e+01   4.10301e-01   2.29820e+00   6.38082e-01   2.46338e+00   5.28307e+02   9.00000e+01   2.69728e+02   2.02087e+02   3.37035e+02   7.49224e-01   2.37453e-03   1.77905e-03   2.96705e-03   1.28044e+00   1.70902e+00   2.13548e+00
            49   8.77773e+01   5.55354e+02   2.81838e+01   4.29758e-01   2.29710e+00   6.21809e-01   2.46268e+00   5.28417e+02   9.00000e+01   2.86417e+02   2.07182e+02   3.53495e+02   7.23357e-01   2.29209e-03   1.65800e-03   2.82889e-03   1.16996e+00   1.61740e+00   1.99620e+00
            50   8.77733e+01   5.62279e+02   3.16228e+01   4.51200e-01   2.31031e+00   6.05899e-01   2.46168e+00   5.28576e+02   9.00000e+01   3.02780e+02   2.11475e+02   3.69320e+02   6.98444e-01   2.21984e-03   1.55043e-03   2.70768e-03   1.06434e+00   1.52387e+00   1.85876e+00
            51   8.77720e+01   5.69174e+02   3.54813e+01   4.73097e-01   2.32496e+00   5.89449e-01   2.46062e+00   5.28742e+02   9.00000e+01   3.19492e+02   2.15051e+02   3.85126e+02   6.73101e-01   2.15405e-03   1.44989e-03   2.59655e-03   9.64630e-01   1.43311e+00   1.72752e+00
            52   8.77708e+01   5.76068e+02   3.98107e+01   4.98712e-01   2.35494e+00   5.76780e-01   2.45957e+00   5.28906e+02   9.00000e+01   3.35765e+02   2.19463e+02   4.01126e+02   6.53622e-01   2.08676e-03   1.36395e-03   2.49298e-03   8.77369e-01   1.34232e+00   1.60362e+00
            53   8.77679e+01   5.84197e+02   4.46684e+01   4.82373e-01   2.19186e+00   5.68044e-01   2.45854e+00   5.29068e+02   9.00000e+01   3.51372e+02   2.24843e+02   4.17154e+02   6.39901e-01   2.01918e-03   1.29208e-03   2.39720e-03   8.01125e-01   1.25195e+00   1.48633e+00
            54   8.77666e+01   5.91564e+02   5.01187e+01   5.21104e-01   2.27913e+00   5.60989e-01   2.45753e+00   5.29226e+02   9.00000e+01   3.67190e+02   2.30788e+02   4.33695e+02   6.28526e-01   1.95219e-03   1.22700e-03   2.30577e-03   7.32881e-01   1.16603e+00   1.37722e+00
            55   8.77675e+01   5.98400e+02   5.62341e+01   5.38984e-01   2.27110e+00   5.54574e-01   2.45650e+00   5.29386e+02   9.00000e+01   3.83202e+02   2.36789e+02   4.50459e+02   6.17922e-01   1.88850e-03   1.16695e-03   2.21996e-03   6.70165e-01   1.08455e+00   1.27490e+00
            56   8.77639e+01   6.05310e+02   6.30957e+01   5.69777e-01   2.31514e+00   5.41090e-01   2.45541e+00   5.29557e+02   9.00000e+01   4.01328e+02   2.39710e+02   4.67467e+02   5.97292e-01   1.83653e-03   1.09694e-03   2.13919e-03   6.04653e-01   1.01232e+00   1.17915e+00
            57   8.77641e+01   6.12203e+02   7.07946e+01   5.85345e-01   2.29203e+00   5.32024e-01   2.45459e+00   5.29686e+02   9.00000e+01   4.19369e+02   2.44400e+02   4.85388e+02   5.82782e-01   1.77999e-03   1.03735e-03   2.06021e-03   5.49442e-01   9.42793e-01   1.09121e+00
            58   8.77625e+01   6.19100e+02   7.94328e+01   6.13555e-01   2.30837e+00   5.21486e-01   2.45432e+00   5.29727e+02   9.00000e+01   4.39905e+02   2.49070e+02   5.05522e+02   5.66190e-01   1.72139e-03   9.74635e-04   1.97815e-03   4.99047e-01   8.81412e-01   1.01288e+00
            59   8.77630e+01   6.25981e+02   8.91251e+01   6.37584e-01   2.31654e+00   5.13211e-01   2.45432e+00   5.29729e+02   9.00000e+01   4.58405e+02   2.53223e+02   5.23696e+02   5.52400e-01   1.67144e-03   9.23305e-04   1.90950e-03   4.52193e-01   8.18596e-01   9.35189e-01
]19[JAL03-01_Freq0.1-100_
